Repository: sha5dow/elecdatum

File: src/content/docs/conductores-cables/copper-vs-aluminum-conductors.md
---
title: "Comparativa cobre vs aluminio en conductores"
sidebar:
  label: "Comparativa cobre vs aluminio en conductores"
description: "Ficha tecnica: Comparativa cobre vs aluminio en conductores"
keywords: ["copper vs aluminum conductor comparison ampacity", "conductores-cables"]
category: "conductores-cables"
topic: "conductor-materials"
subcategory: "copper-vs-aluminum"
skill: "conductor-reference-table"
launch_phase: undefined
last_updated: "2026-07-24"
verified: true
---

El cobre y el aluminio son los dos materiales conductores predominantes en instalaciones eléctricas de potencia. Cada uno presenta ventajas y limitaciones en función de sus propiedades físicas, eléctricas y económicas. A continuación se comparan las características técnicas más relevantes para la selección del conductor adecuado según la aplicación.

## Propiedades físicas

| Propiedad | Cobre (Cu) | Aluminio (Al) |
| --- | --- | --- |
| Densidad a 20 °C | 8960 kg/m³ / 0.324 lb/in³ | 2700 kg/m³ / 0.098 lb/in³ |
| Punto de fusión | 1083 °C / 1981 °F | 660 °C / 1220 °F |
| Coeficiente de expansión térmica lineal | 16,5 × 10⁻⁶ /°C (9,2 × 10⁻⁶ /°F) | 23,1 × 10⁻⁶ /°C (12,8 × 10⁻⁶ /°F) |
| Módulo de elasticidad | 117 GPa / 17 000 ksi | 69 GPa / 10 000 ksi |
| Resistencia a la tracción (recocido) | 200 – 250 MPa / 29 – 36 ksi | 60 – 90 MPa / 9 – 13 ksi |

## Conductividad eléctrica

La conductividad eléctrica del cobre recocido se toma como referencia con un 100 % IACS (International Annealed Copper Standard). El aluminio de grado eléctrico (EC‑1350) presenta una conductividad de aproximadamente el 61 % IACS, lo que equivale a una resistividad un 64 % mayor que la del cobre. Las resistividades típicas a 20 °C son:

| Material | Resistividad eléctrica (20 °C) |
| --- | --- |
| Cobre | 0,01724 Ω·mm²/m (10,37 Ω·cmil/ft) |
| Aluminio | 0,0282 Ω·mm²/m (17,0 Ω·cmil/ft) |

La resistencia de un conductor de sección constante se calcula con la siguiente expresión:

> **R = ρ · L / A**

donde:

| Variable | Significado | Unidad (métrica / imperial) |
| --- | --- | --- |
| R | Resistencia eléctrica | Ω |
| ρ | Resistividad del material | Ω·mm²/m o Ω·cmil/ft |
| L | Longitud del conductor | m o ft |
| A | Área de la sección transversal | mm² o cmil |

## Ampacidad

Para una misma sección transversal, el cobre admite una corriente aproximadamente un 28 % mayor que el aluminio, debido a su menor resistividad. El diagrama de máxima corriente de *Engineering Toolbox* (86 °F / 30 °C ambiente) muestra que un conductor de aluminio de 6 mm² puede transportar alrededor de 30 A. Con base en la relación de conductividades, el cobre de igual sección soportaría unos 38 A.

| Sección (mm² / AWG aprox.) | Corriente máxima cobre (A) | Corriente máxima aluminio (A) |
| --- | --- | --- |
| 6 mm² (~ AWG 10) | 38 | 30 |

Para obtener la misma ampacidad que un conductor de cobre, el conductor de aluminio debe dimensionarse con una sección transversal 1,64 veces mayor. En la práctica, esto se traduce en seleccionar un calibre de aluminio dos números AWG inferior (más grueso) que el del cobre equivalente.

## Peso y densidad

Con una densidad casi 3,3 veces menor, el aluminio reduce drásticamente el peso del conductor. Para una ampacidad equivalente, donde el área del aluminio es 1,64 veces la del cobre, la relación de peso por unidad de longitud se calcula con:

> **W_Al / W_Cu = 1,64 × (d_Al / d_Cu) = 1,64 × (2700 ÷ 8960) ≈ 0,49**

Es decir, un conductor de aluminio dimensionado para igual capacidad de corriente pesa aproximadamente la mitad que su equivalente de cobre. Por ejemplo, 100 m de un conductor de cobre de 10 mm² pesan 0,90 kg (0,060 lb/ft), mientras que el conductor de aluminio equivalente de 16 mm² pesa 0,44 kg (0,030 lb/ft).

## Resistencia mecánica

El cobre posee una resistencia a la tracción entre 2,5 y 4 veces mayor que el aluminio, además de una mayor resistencia a la fatiga y al *creep*. Esto lo hace preferible en aplicaciones donde el conductor estará sometido a esfuerzos mecánicos, vibraciones o ciclos térmicos repetidos. El aluminio, al ser más dúctil y de menor límite elástico, exige mayor cuidado en el tendido y en la fijación para evitar deformaciones plásticas que reduzcan la presión de contacto en los bornes.

## Expansión térmica y uniones

El aluminio presenta un coeficiente de expansión térmica un 40 % mayor que el cobre. Los ciclos de calentamiento y enfriamiento en las conexiones pueden provocar aflojamientos progresivos si no se emplean terminales diseñados para aluminio, con arandelas de presión o sistemas de resorte. Por esta razón, las instalaciones con conductores de aluminio requieren conectores específicos (marcados Al o Cu/Al) y, en muchos casos, un reapriete periódico.

## Resistencia a la corrosión y oxidación

Ambos metales desarrollan una capa de óxido al exponerse al aire, pero la del aluminio (Al₂O₃) es un excelente aislante eléctrico y se forma de manera instantánea. Esto obliga a aplicar compuestos antioxidantes (pasta inhibidora) en las conexiones y a cepillar el conductor inmediatamente antes de instalarlo. El cobre también se oxida, pero sus óxidos siguen siendo moderadamente conductores y ofrecen menor riesgo de falla por alta resistencia de contacto.

## Costo comparativo

Según los precios COMEX reportados por Southwire (julio 2023), el cobre cotizaba a 6,4150 USD/lb y el aluminio a 2,7172 USD/lb, lo que da una relación de costo por unidad de masa de 0,423 (Al/Cu). Combinando la densidad y la sección equivalente para igual ampacidad, el costo del conductor de aluminio resulta aproximadamente un 21 % del costo del conductor de cobre. La fórmula comparativa es:

> **Costo_Al / Costo_Cu = 1,64 × (d_Al/d_Cu) × (precio_Al/precio_Cu) ≈ 0,21**

Así, por cada unidad monetaria invertida en un conductor de cobre, se gastarían solo 0,21 unidades en el aluminio equivalente en ampacidad.

## Equivalencia de secciones transversales

Para reemplazar un conductor de cobre por uno de aluminio manteniendo la misma capacidad de corriente y caída de tensión, se utiliza la siguiente regla básica:

> **A_Al = 1,64 × A_Cu**

Algunas equivalencias prácticas entre tamaños normalizados:

| Cobre (mm²) | Aluminio equivalente (mm²) | Cobre (AWG) | Aluminio (AWG) |
| --- | --- | --- | --- |
| 1,5 mm² | 2,5 mm² | 16 AWG | 14 AWG |
| 2,5 mm² | 4 mm² | 14 AWG | 12 AWG |
| 4 mm² | 6 mm² | 12 AWG | 10 AWG |
| 6 mm² | 10 mm² | 10 AWG | 8 AWG |
| 10 mm² | 16 mm² | 8 AWG | 6 AWG |
| 16 mm² | 25 mm² | 6 AWG | 4 AWG |

## Preguntas frecuentes (FAQ)

### ¿Cuál es la ampacidad de un conductor de cobre de 6 mm² frente a uno de aluminio de la misma sección?
El cobre de 6 mm² puede transportar aproximadamente 38 A en condiciones de 30 °C ambiente, mientras que el aluminio del mismo tamaño ronda los 30 A (según los datos de máxima corriente de Engineering Toolbox). La diferencia se debe a la mayor resistividad del aluminio.

### ¿Qué sección de aluminio equivale eléctricamente a un conductor de cobre de 10 mm²?
Para igual ampacidad se requiere un conductor de aluminio de aproximadamente 16 mm² (1,64 veces el área del cobre). En términos de AWG, un conductor de cobre 8 AWG (aproximadamente 8,37 mm²) se sustituye por uno de aluminio 6 AWG (13,3 mm²), aunque la regla de dos calibres AWG es común en la práctica norteamericana.

### ¿Cuánto pesa un conductor de cobre comparado con el de aluminio para la misma conducción de corriente?
Para la misma ampacidad, el conductor de aluminio pesa cerca del 49 % del peso del cobre. Por cada 100 metros, un conductor de cobre de 10 mm² pesa 0,90 kg (0,060 lb/ft), y el aluminio equivalente de 16 mm² pesa 0,44 kg (0,030 lb/ft).

### ¿Cuál es la resistencia de un conductor de cobre de 2,5 mm² y 100 m de largo, y cómo se compara con la del aluminio?
La resistencia del cobre a 20 °C es: R = 0,01724 × 100 / 2,5 = 0,69 Ω. En aluminio de la misma sección, la resistencia sería 0,0282 × 100 / 2,5 = 1,13 Ω, es decir, un 64 % mayor. La relación de resistencias coincide con la relación de resistividades (≈ 1,64).

### ¿Cuánto más caro resulta un conductor de cobre en comparación con el aluminio para igual capacidad?
Con precios de materia prima de 6,415 USD/lb para cobre y 2,717 USD/lb para aluminio (COMEX, julio 2023), el costo del conductor de aluminio equivalente en ampacidad es solo un 21 % del costo del cobre. Dicho de otra forma, el cobre resulta 4,76 veces más caro que el aluminio para la misma prestación eléctrica.

### ¿Qué dilatación térmica presenta el aluminio respecto al cobre en un tramo de 30 m con un aumento de 50 °C?
El cobre se dilata aproximadamente 25 mm (0,98 in) y el aluminio 35 mm (1,38 in) en las mismas condiciones (30 m × 50 °C). El coeficiente del aluminio (23,1 µm/m·°C) genera movimientos un 40 % mayores que los del cobre (16,5 µm/m·°C), lo que exige conectores y sistemas de sujeción que absorban la diferencia.

## Fuentes consultadas

- **engineeringtoolbox.com**: https://www.engineeringtoolbox.com/maximum-current-copper-aluminum-wire-d_1690.html
- **southwire.com**: https://www.southwire.com/calculators/re3-conversion-calculator

File: src/content/docs/conductores-cables/welding-cable-specifications.md
---
title: "Cable de soldadura especificaciones"
sidebar:
  label: "Cable de soldadura especificaciones"
description: "Ficha tecnica: Cable de soldadura especificaciones"
keywords: ["welding cable specifications ampacity", "conductores-cables"]
category: "conductores-cables"
topic: "cable-types"
subcategory: "welding-cable"
skill: "conductor-reference-table"
launch_phase: undefined
last_updated: "2026-07-25"
verified: true
---
El cable de soldadura es un conductor eléctrico de cobre extra flexible diseñado para conectar la fuente de potencia con el porta-electrodo y la pieza de trabajo en procesos de soldadura por arco. Su temperatura de servicio habitual alcanza los 90 °C (194 °F) y admite corrientes de soldadura intermitentes de varios cientos de amperios. El calibre 4 AWG, por ejemplo, presenta una ampacidad continua de referencia de 120 A.

## Construcción

El cable de soldadura está compuesto por un conductor de cobre clase 6 (extra flexible) según IEC 60228, formado por multitud de hilos finos que le confieren la flexibilidad necesaria para el manejo en obra. Sobre el conductor se aplica una capa separadora de cinta de poliéster y un aislamiento de elastómero EPDM o neopreno que resiste aceites, chispas y abrasión. La cubierta exterior es de policloropreno (PCP) o polietileno clorado (CPE), de color negro o naranja, con buena resistencia a la llama y a la intemperie. Se fabrican versiones monoconductor y, ocasionalmente, en configuración twin para circuitos de retorno de masa.

## Propiedades eléctricas

La resistencia eléctrica del conductor de cobre determina la caída de tensión y el autocalentamiento. A 20 °C los valores típicos son:

| Calibre AWG/kcmil | Resistencia eléctrica a 20 °C (Ω/km / Ω/1000 ft) |
| --- | --- |
| 6 | 1,3 / 0,40 |
| 4 | 0,81 / 0,25 |
| 2 | 0,51 / 0,16 |
| 1/0 | 0,32 / 0,098 |
| 2/0 | 0,26 / 0,079 |
| 3/0 | 0,20 / 0,061 |
| 4/0 | 0,16 / 0,049 |
| 250 | 0,13 / 0,040 |
| 300 | 0,11 / 0,034 |
| 400 | 0,08 / 0,024 |

El aislamiento de EPDM/neopreno confiere una rigidez dieléctrica suficiente para tensiones de trabajo de hasta 100 V en corriente continua o alterna de baja frecuencia, típicas en soldadura.

## Tabla de ampacidad y dimensiones

Las capacidades de corriente indicadas corresponden a un conductor de cobre unipolar al aire libre, temperatura ambiente de 30 °C (86 °F) y régimen continuo. Para trabajos de soldadura con ciclos de trabajo reducidos se pueden aplicar factores de servicio que incrementan la corriente admisible.

| Calibre AWG/kcmil | Diámetro del conductor (mm / in) | Área de sección (mm² / in²) | Ampacidad continua (A) |
| --- | --- | --- | --- |
| 6 | 4,1 / 0,17 | 13,3 / 0,0206 | 95 |
| 4 | 5,2 / 0,20 | 21,2 / 0,0329 | 120 |
| 2 | 6,5 / 0,26 | 33,6 / 0,0521 | 170 |
| 1/0 | 8,3 / 0,33 | 53,5 / 0,0829 | 200 |
| 2/0 | 9,3 / 0,37 | 67,4 / 0,1045 | 225 |
| 3/0 | 10,4 / 0,41 | 85,0 / 0,1318 | 275 |
| 4/0 | 11,7 / 0,46 | 107 / 0,166 | 325 |
| 250 | 12,7 / 0,50 | 127 / 0,197 | 345 |
| 300 | 14,0 / 0,55 | 152 / 0,236 | 390 |
| 400 | 16,0 / 0,63 | 178 / 0,276 | 415 |

## Factores de corrección por temperatura

Cuando la temperatura ambiente supera los 30 °C, la ampacidad debe reducirse mediante los siguientes factores de corrección:

| Temperatura ambiente (°C / °F) | Factor de corrección |
| --- | --- |
| 31 – 40 °C / 87,8 – 104 °F | 0,82 |
| 41 – 45 °C / 105,8 – 113 °F | 0,71 |
| 46 – 50 °C / 114,8 – 122 °F | 0,58 |

En instalaciones con varios cables agrupados se debe aplicar además el factor de agrupamiento correspondiente. Para servicio intermitente de soldadura, con ciclos de trabajo inferiores al 60 %, se puede emplear un factor de multiplicación de 1,5 a 2,0 sobre la corriente continua nominal, siempre que el aislamiento no supere su temperatura máxima.

## Caída de tensión

La caída de tensión en un circuito monofásico de soldadura (conductor de ida y retorno) se calcula con la expresión:

> **Vd = (2 × L × I × R) / 1000**

| Símbolo | Variable | Unidad |
| --- | --- | --- |
| Vd | Caída de tensión | V |
| L | Longitud del conductor (solo ida) | m |
| I | Corriente de soldadura | A |
| R | Resistencia del conductor | Ω/km |

Para un cable 2 AWG de 50 m de longitud que transporte 200 A, la caída de tensión será Vd = (2 × 50 × 200 × 0,51) / 1000 = 10,2 V. Se recomienda mantener la caída total por debajo del 5 % de la tensión de arco para asegurar la estabilidad del proceso.

## Preguntas frecuentes (FAQ)

### ¿Qué diferencia hay entre un cable de soldadura y un cable de potencia normal?

El cable de soldadura utiliza un conductor clase 6 de cobre extra flexible y un aislamiento de EPDM o neopreno resistente a chispas, aceites y abrasión, mientras que los cables de potencia estándar suelen tener conductores menos flexibles y aislamientos de PVC o XLPE.

### ¿Puedo usar el mismo cable para soldadura por electrodo revestido y soldadura MIG/MAG?

Sí, el cable de soldadura es apto para todos los procesos de arco eléctrico. Debe seleccionarse el calibre adecuado en función de la corriente máxima que demandará el equipo.

### ¿Qué ampacidad debo considerar para ciclos de trabajo cortos?

Para ciclos de trabajo inferiores al 60 % se puede multiplicar la ampacidad continua por un factor de 1,5 a 2,0, siempre verificando que la temperatura del aislamiento no exceda su límite (por ejemplo 90 °C para EPDM).

### ¿Influye la longitud del cable en la calidad de la soldadura?

Sí. Una longitud excesiva o un calibre insuficiente provocan caídas de tensión elevadas, lo que puede inestabilizar el arco y reducir la penetración. Se recomienda dimensionar el cable para una caída máxima del 5 %.

### ¿Es necesario proteger el cable de soldadura contra el calor radiante?

Aunque la cubierta de policloropreno es resistente al calor, debe evitarse el contacto directo con piezas a más de 150 °C (302 °F). Es recomendable mantenerlo alejado de zonas de proyección de chispas intensas.

### ¿Cómo se determina el calibre adecuado para un trabajo de soldadura específico?

Se parte de la corriente máxima del equipo, se selecciona un calibre cuya ampacidad continua cubra esa demanda, se verifica la caída de tensión para la longitud de cable requerida y se aplican los factores de corrección por temperatura y agrupamiento si procede.

## Fuentes consultadas

- **engineeringtoolbox.com**: https://www.engineeringtoolbox.com/wire-gauges-d_419.html
- **electrical4u.com**: https://www.electrical4u.com/electrical-power-cable/
- **southwire.com**: https://www.southwire.com/wire-cable/leadwire/c/c-lwsub2
