Repository: sha5dow/elecdatum

File: src/content/docs/en/machine-elements/spring-materials-properties.md
---
title: "Spring materials properties"
sidebar:
  label: "Spring materials"
description: "Technical reference: Spring materials properties"
keywords: ["spring materials music wire chrome silicon Inconel", "machine-elements"]
category: "machine-elements"
topic: "springs"
subcategory: "spring-materials"
skill: "machine-element-reference-table"
launch_phase: 6
last_updated: "2026-07-22"
verified: true
---

## Technical Summary

Wires for mechanical springs are predominantly manufactured from high-carbon steels, alloy steels, and nickel alloys, with standardized diameters from 0.13 mm / 0.005 in up to more than 12 mm / 0.5 in according to ASTM A228 and equivalents. Oil-tempered music wire has the highest tensile strength among commercial spring steels, reaching values of 2620–2930 MPa / 380–425 ksi in fine diameters, while chromium-silicon alloys and Inconel are reserved for severe cyclic loading conditions and temperatures above 200 °C / 392 °F, respectively. Material selection directly governs load capacity, fatigue life, and relaxation resistance of the spring.

## Mechanical Properties Table

The following table provides the values of modulus of elasticity, tensile strength, and yield strength for the most commonly used spring materials in elastic element design. All values are presented in metric and imperial units.

| Material | Modulus of elasticity E (GPa / 10⁶ psi) | Tensile strength σu (MPa / ksi) | Yield strength σy (MPa / ksi) |
|---|---|---|---|
| Music wire ASTM A228 (diameter 1 mm / 0.039 in) | 207 / 30,0 | 2300 / 334 | 1500 / 218 |
| Music wire ASTM A228 (diameter 3 mm / 0.118 in) | 207 / 30,0 | 1700 / 247 | 1100 / 160 |
| Stainless steel AISI 302 | 180 / 26,1 | 860 / 125 | 502 / 73 |
| Alloy steel chromium-silicon ASTM A401 | 206 / 29,9 | 2000 / 290 | 1600 / 232 |
| Oil-tempered carbon steel ASTM A229 | 207 / 30,0 | 1900 / 276 | 1400 / 203 |
| Inconel X-750 alloy (heat treated) | 214 / 31,0 | 1200 / 174 | 810 / 117 |
| Phosphor bronze ASTM B159 | 110 / 16,0 | 600 / 87 | 450 / 65 |
| Beryllium copper ASTM B197 | 124 / 18,0 | 1300 / 189 | 960 / 139 |

The tensile strength data for music wire correspond to typical values reported for high-quality US-origin wire (Mapes brand), with the yield strength estimated in compression for spring service. The Young's modulus of Inconel follows the tabulated value for the tempered condition. Beryllium copper reaches the highest strength among non-ferrous spring alloys.

## Selection Criteria by Application

The selection of a spring material must simultaneously consider the operating environment, expected loading regime, and required service life. The primary criteria governing the decision are the maximum allowable strength under static conditions, fatigue strength under cyclic loads, service temperature, corrosion resistance, and dimensional availability.

Music wire ASTM A228 constitutes the first choice for general-purpose compression, extension, and torsion springs at ambient temperature, thanks to its unmatched combination of high strength and relatively low cost. It is specified for wire diameters from 0.13 mm / 0.005 in to 6.35 mm / 0.25 in, with tensile strength decreasing as diameter increases.

For applications subjected to high-amplitude cyclic loads, especially in internal combustion engine valves and suspension systems, chromium-silicon (ASTM A401) and chromium-vanadium (ASTM A231) alloy steels are recommended. These materials withstand intermittent temperatures up to 250 °C / 482 °F while retaining more than 90% of their room-temperature strength.

When the operating temperature continuously exceeds 300 °C / 572 °F, nickel alloys such as Inconel X-750 or Inconel 718 become the only viable option. With a modulus of elasticity of 214 GPa / 31.0 × 10⁶ psi and excellent thermal relaxation resistance, they maintain stable mechanical properties up to approximately 600 °C / 1112 °F.

In corrosive environments, stainless steel AISI 302 or AISI 316 provides adequate protection against moisture, mild chemical agents, and saline atmospheres. Beryllium copper is the alternative when non-magnetic behavior and high electrical conductivity are required.

## Material Comparison Table

| Material | ASTM Standard | Typical applications | Continuous service temperature range (°C / °F) | Corrosion resistance | Relative cost |
|---|---|---|---|---|---|
| Music wire | A228 | General-purpose compression, extension and torsion springs; precision mechanical components; firearm springs; retaining rings | -40 to 120 / -40 to 248 | Low; requires coating in humid environments | Low |
| Oil-tempered carbon steel | A229 | Automotive suspension springs; valve springs; agricultural machinery springs | -40 to 150 / -40 to 302 | Low; requires coating in humid environments | Low |
| Chromium-silicon alloy steel | A401 | High-demand suspension springs; torsion bars; clutch springs; racing engine valve springs | -40 to 250 / -40 to 482 | Medium; paint or galvanizing recommended | Medium |
| Chromium-vanadium alloy steel | A231 | Engine valve springs; hydraulic pump springs; injection system springs | -40 to 220 / -40 to 428 | Medium; paint or galvanizing recommended | Medium |
| Stainless steel AISI 302 | A313 | Springs for medical and pharmaceutical equipment; springs in chemical plants; food applications; marine components | -200 to 290 / -328 to 554 | High against moisture and mild chemical agents | Medium-high |
| Stainless steel AISI 316 | A313 | Springs for aggressive marine environments; equipment exposed to chlorides; chemical processing plants; petroleum industry | -200 to 290 / -328 to 554 | Very high; resists chlorides and acids | High |
| Inconel X-750 | AMS 5698 | Springs for gas turbine valves; nuclear reactor seals; high-temperature aerospace components; industrial furnaces | -250 to 600 / -418 to 1112 | Excellent; high resistance to oxidation and sulfidation | Very high |
| Phosphor bronze | B159 | Electrical contact springs; connectors; switches; non-magnetic springs; electronic applications | -40 to 80 / -40 to 176 | High for atmospheric environments | Medium |
| Beryllium copper | B197 | High-conductivity contact springs; precision instrument springs; spark-proof tools; non-magnetic aerospace applications | -60 to 150 / -76 to 302 | High; good atmospheric corrosion resistance | High |

The temperature values correspond to continuous service conditions without significant loss of mechanical properties. Music wire can withstand higher temperatures intermittently, but prolonged exposure above 120 °C / 248 °F causes progressive relaxation and permanent loss of spring height.

## Spring Wires – Dimensional Specifications

The dimensional range of commercially available music wire covers a wide span of diameters, with controlled tolerances ensuring repeatability in spring manufacturing. The following table presents a representative selection of standardized gauges.

| Diameter (mm / in) | Tolerance (mm / in) | Length per coil of 0.113 kg / 0.25 lb (m / ft) | Length per coil of 0.454 kg / 1 lb (m / ft) | Reference standard |
|---|---|---|---|---|
| 0,33 / 0.013 | ±0,005 / ±0.0002 | 263 / 863 | 1052 / 3451 | ASTM A228 |
| 0,51 / 0.020 | ±0,010 / ±0.0004 | 105 / 345 | 420 / 1378 | ASTM A228 |
| 0,74 / 0.029 | ±0,013 / ±0.0005 | 50 / 164 | 200 / 656 | ASTM A228 |
| 0,89 / 0.035 | ±0,020 / ±0.0008 | 35 / 115 | 139 / 456 | ASTM A228 |
| 1,04 / 0.041 | ±0,020 / ±0.0008 | 25 / 82 | 100 / 328 | ASTM A228 |
| 1,19 / 0.047 | ±0,025 / ±0.0010 | 19 / 62 | 76 / 249 | ASTM A228 |
| 1,60 / 0.063 | ±0,025 / ±0.0010 | 10,5 / 34 | 42 / 138 | ASTM A228 |

The wire is supplied in the cold-drawn condition with a bright finish and edges free of surface defects. The length decreases with the square of the diameter due to the increase in linear mass.

## Design and Assembly Considerations

The modulus of elasticity of spring steels remains practically constant at 207 GPa / 30.0 × 10⁶ psi for carbon and low-alloy wires, while in stainless steel AISI 302 it drops to 180 GPa / 26.1 × 10⁶ psi. This 15% difference in stiffness forces a complete recalculation of the spring geometry when substituting carbon steel with stainless steel to maintain the same spring rate.

Creep relaxation is the predominant failure mechanism in springs operating at elevated temperature for sustained periods. A music wire spring held at 150 °C / 302 °F for 100 hours loses approximately 5% of its initial load; the same condition applied to Inconel X-750 produces a loss of less than 1% even at 400 °C / 752 °F.

During assembly, the ends of compression springs must be closed and ground to ensure uniform load transfer and avoid lateral buckling. Extension springs should be manufactured with hooks formed in the wire body, as welded or added hooks concentrate stresses and drastically reduce fatigue life.

Initial setting (scragging) is a recommended operation for compression springs that work near their yield strength. It consists of compressing the spring to solid height during installation to eliminate residual plastic deformations and stabilize the load-deflection response.

## Frequently Asked Questions (FAQ)

### What is the tensile strength of music wire?

Music wire has a tensile strength between 2620 and 2930 MPa / 380–425 ksi in fine diameters below 0.5 mm / 0.02 in, which progressively decreases as diameter increases, reaching approximately 1700 MPa / 247 ksi at diameters of 3 mm / 0.118 in due to the deformation gradient effect during drawing.

### Which spring material withstands the highest temperature?

Inconel X-750 retains approximately 90% of its mechanical strength up to 600 °C / 1112 °F in continuous service and can operate intermittently up to 700 °C / 1292 °F, making it the commercially available spring material with the highest sustained thermal capacity.

### How does temperature affect the modulus of elasticity of springs?

The modulus of elasticity of spring steels decreases linearly at a rate of approximately 0.03% per degree Celsius of temperature increase, which represents a 9% reduction between 20 °C and 320 °C / 68 °F and 608 °F and must be considered in the design of springs for internal combustion engine exhaust valves.

### What is the difference between music wire and chromium-silicon steel?

Music wire achieves a higher tensile strength than chromium-silicon at room temperature, but chromium-silicon retains approximately 95% of its strength at 200 °C / 392 °F and offers 20% to 30% higher fatigue life under high-amplitude cyclic loads, making it preferable for engine valves and suspension springs.

### Which spring material should be used in a marine environment?

Stainless steel AISI 316 is the recommended material for springs permanently exposed to salt fog and seawater splash, as the molybdenum in its composition (2–3%) prevents pitting corrosion that affects AISI 302 in severe marine conditions.

### Which spring alloy offers the best electrical conductivity?

Beryllium copper with age-hardening heat treatment achieves an electrical conductivity of 22 to 28% IACS (International Annealed Copper Standard) versus 3% for steels, allowing the manufacture of springs that simultaneously act as an elastic element and conductor without the need for additional connections.

## Sources

- **engineeringtoolbox.com**: https://www.engineeringtoolbox.com/young-modulus-d_417.html
- **mcmaster.com**: https://www.mcmaster.com/products/music-wire/

## Sources Consulted

- **engineeringtoolbox.com**: https://www.engineeringtoolbox.com/young-modulus-d_417.html
- **mcmaster.com**: https://www.mcmaster.com/products/music-wire/
