Repository: sha5dow/elecdatum

File: src/content/docs/en/manufacturing/anodizing-types-properties.md
---
title: "Anodizing types I II III properties"
sidebar:
  label: "Anodizing types I II III"
description: "Technical reference: Anodizing types I II III properties"
keywords: ["anodizing type I II III thickness hardness", "manufacturing"]
category: "manufacturing"
topic: "surface-finishing"
subcategory: "anodizing"
skill: "process-parameters"
launch_phase: 2
last_updated: "2026-07-22"
verified: true
---

## Process description
Anodizing increases the natural aluminum oxide layer from approximately **4 nm / 0,16 µin** to controlled thicknesses of **150 µm / 6 mils**. It is an electrolytic process in which the aluminum part acts as an anode within an acid bath. When direct current is applied, oxygen released at the surface reacts with the metal forming a porous oxide film. Depending on the electrolyte and operating conditions, types I (chromic acid), II (sulfuric acid), and III (hard anodizing) are obtained. Types I and III require strict control of voltage and temperature, while type II is the most versatile for decorative and architectural applications. After layer formation, a hydrothermal or nickel acetate seal is applied to close the pores and maximize corrosion resistance.

## Applicable materials
Anodizing is mainly applied to wrought and cast aluminum alloys. The series that respond best are those with low copper and silicon content. The temper designation influences layer uniformity; artificially aged materials (T6) usually offer the best results.

| Alloy (series) | Examples | Anodizing suitability | Maximum recommended thickness (Type II) | Remarks |
| --- | --- | --- | --- | --- |
| 1xxx (Pure Al) | 1100, 1050 | Excellent | 25 µm / 1,0 mil | Clear and bright layer. Good corrosion resistance. |
| 2xxx (Al-Cu) | 2024 | Fair | 10 µm / 0,4 mil | Tendency to pitting and darkening; Type I is preferred to avoid acid entrapment. |
| 3xxx (Al-Mn) | 3003 | Good | 20 µm / 0,8 mil | Slight grayish tone, good formability. |
| 5xxx (Al-Mg) | 5052, 5083 | Excellent | 25 µm / 1,0 mil | High marine corrosion resistance, uniform anodizing. |
| 6xxx (Al-Mg-Si) | 6061, 6063 | Very good | 25 µm / 1,0 mil | Widespread use in architectural profiles and mechanical components. |
| 7xxx (Al-Zn) | 7075 | Fair‑good | 15 µm / 0,6 mil | Possible darkening; with temperature control, hard layers are achieved in Type III. |
| Cast Al-Si (>7% Si) | A356, A380 | Poor | ≤ 10 µm / 0,4 mil | The high silicon content produces stained and brittle layers; requires special processes. |

## Operating parameters
The following table summarizes typical process values for each type of anodizing on aluminum. Current densities and voltages must be adjusted according to the part area and alloy.

| Parameter | Type I (CrO₃) | Type II (H₂SO₄) | Type III (Hard anodizing) |
| --- | --- | --- | --- |
| Electrolyte | Chromic acid 3‑10% | Sulfuric acid 15‑20% | Sulfuric acid 10‑20% + organic additives |
| Temperature | 35‑40 °C / 95‑104 °F | 20‑22 °C / 68‑72 °F | 0‑5 °C / 32‑41 °F |
| Voltage (DC) | 40‑50 V | 12‑18 V | 30‑100 V |
| Current density | 0,5‑1,0 A/dm² / 4,6‑9,3 A/ft² | 1,0‑1,5 A/dm² / 9,3‑13,9 A/ft² | 2,0‑5,0 A/dm² / 18,6‑46,5 A/ft² |
| Typical thickness | 0,5‑2,5 µm / 0,02‑0,1 mils | 5‑25 µm / 0,2‑1,0 mils | 25‑150 µm / 1‑6 mils |
| Hardness (Vickers/HB) | < 200 HV | 200‑350 HV (≈190‑330 HB) | 400‑600 HV (≈380‑570 HB) |
| Porosity | Low | High | Medium‑low |
| Sealing | Optional; improves corrosion resistance | Required to fix dyes and seal pores | Recommended for waterproofing; sometimes omitted to retain lubricant |
| Natural color | Transparent to pale gray | Colorless to silvery | Dark gray to matte black |
| Typical applications | Aerospace components, bonded joints | Architectural profiles, consumer goods | Pistons, cylinders, molds, wear parts |

## Properties of the anodic layer
The anodic layer increases wear and corrosion resistance, and provides electrical insulation. A Type III coating of **50 µm / 2 mils** thickness has a Taber abrasion loss (CS‑10 wheel, 1000 cycles) of less than **15 mg / 0,00053 oz**. The dielectric strength ranges between **30‑40 V/µm / 760‑1016 V/mil** for Type II, possibly exceeding **500 V breakdown voltage** in 25 µm layers. Surface hardness, measured in Vickers, reaches **600 HV** on 6xxx alloys treated with Type III, a value comparable to low-alloy hardened steels (approximately **55 HRC** according to Engineering Toolbox conversions). Corrosion resistance in salt spray (ASTM B117) exceeds **1000 hours** in sealed Type II and III layers, while Type I is used when the part cannot tolerate acid residues in pores (riveted structures or adhesive joints).

## Advantages and limitations
**Advantages**
- Increases the surface hardness of aluminum from ~30 HV to **600 HV** (Type III).
- Improves resistance to scratching and frictional wear.
- Excellent anchor for paints and adhesives (the controlled porosity of Type II absorbs primers).
- Allows stable decorative colors through dyes, especially in Type II.
- Electrically isolates (25 µm layers withstand **>500 V**).
- Does not modify the mechanical properties of the part's core.

**Limitations**
- Reduces fatigue strength by **10 % to 30 %**, with Type I being the least aggressive.
- Sharp corners cause current concentration and brittleness, so minimum radii of **0,5 mm / 0,02 in** are recommended.
- Thick coatings (>125 µm / 5 mils) can chip under impact.
- Limited applicability in alloys with high copper or silicon content.
- Layer growth alters critical dimensions (approximately **50 %** of the total thickness remains above the original surface).
- Type III layers are difficult to dye in bright colors due to their natural dark shade and pore size (10‑30 nm / 0,39‑1,18 µin).

## Selection guide by type
- **Type I (chromic acid)** → choose when the part is subject to fatigue or cannot retain electrolyte in cracks (riveted joints, aeronautical structures). Provides a thin but very corrosion-resistant layer without embrittling the aluminum.
- **Type II (sulfuric acid)** → ideal for decorative and architectural purposes. Accepts a wide range of dyes and provides good weather protection. Serves as a base for paint on bodies and housings.
- **Type III (hard anodizing)** → suitable for components subject to friction, wear or high surface pressures, such as pistons, bearings, molds and military equipment. Reaches thicknesses of **150 µm / 6 mils** and hardnesses of **600 HV**. Can retain lubricants if not sealed, reducing the coefficient of friction.

## Frequently asked questions
1. **What is the typical hardness of Type III anodizing?**  
   The hardness is between **400 and 600 HV** (approximately **50‑55 HRC** or **380‑570 HB**), depending on the alloy and electrolyte temperature.

2. **What maximum thickness can be obtained with sulfuric anodizing (Type II)?**  
   The practical maximum thickness is **25 µm / 1,0 mil**; greater thicknesses require the hard anodizing process (Type III).

3. **How much does the part dimensionally increase after anodizing?**  
   About **50 %** of the total coating thickness builds outward and **50 %** penetrates into the base metal. Thus, a **50 µm / 2 mils** coating increases the external dimension by approximately **25 µm / 1 mil**.

4. **Can hard anodizing be colored?**  
   The pore diameter of Type III ranges between **10‑30 nm / 0,39‑1,18 µin**, which only allows absorbing dark tone dyes (black, bronze, olive green). Bright colors are not viable without additional decorative sealing.

5. **How much does anodizing affect fatigue strength?**  
   The anodic layer produces a reduction between **10 % and 30 %** in the fatigue limit of aluminum, with Type I being the least penalizing. For critical parts, previous or subsequent shot peening is recommended.

6. **What is the maximum service temperature of an anodic layer?**  
   The layers retain their properties up to **200‑250 °C / 392‑482 °F**. Above **350 °C / 662 °F** oxide dehydration begins and microcracks appear that degrade the protection.

## References

- **engineeringtoolbox.com**: https://www.engineeringtoolbox.com/bhn-brinell-hardness-number-d_1365.html
- **efunda.com**: https://www.efunda.com/Materials/alloys/aluminum/temper.cfm
- **manufacturingguide.com**: https://www.manufacturingguide.com/en/hard-anodizing

## Sources Consulted

- **engineeringtoolbox.com**: https://www.engineeringtoolbox.com/bhn-brinell-hardness-number-d_1365.html
- **efunda.com**: https://www.efunda.com/Materials/alloys/aluminum/temper.cfm
- **manufacturingguide.com**: https://www.manufacturingguide.com/en/hard-anodizing

File: src/content/docs/en/manufacturing/black-oxide-properties.md
---
title: "Black oxide properties"
sidebar:
  label: "Black oxide"
description: "Technical reference: Black oxide properties"
keywords: ["black oxide blackening steel properties", "manufacturing"]
category: "manufacturing"
topic: "surface-finishing"
subcategory: "black-oxide"
skill: "process-parameters"
launch_phase: 2
last_updated: "2026-07-22"
verified: true
---

## General properties

Black oxide is a chemical conversion coating that transforms the metal surface into magnetite (Fe₃O₄), generating a layer of typical thickness 1 µm / 0.00004 in. This process is applied at temperatures between 20 °C and 141 °C / 68 °F and 286 °F depending on the variant used, and does not produce significant dimensional buildup on treated parts.

The formed magnetite layer is mechanically more stable and provides better corrosion protection than red oxide (rust, Fe₂O₃). However, freshly formed black oxide is porous and therefore requires a subsequent sealing with oil, wax, or lacquer to achieve its maximum corrosion resistance.

| Property | Typical value | Observations |
|---|---|---|
| Layer thickness | 1 µm / 0.00004 in | Minimal dimensional buildup |
| Chemical composition | Magnetite (Fe₃O₄) | Hot and medium temperature processes |
| Composition (cold) | Copper selenide (Cu₂Se) | Not a conversion coating |
| Hot process temperature | 141 °C / 286 °F | Sodium hydroxide bath with nitrates/nitrites |
| Medium temperature | 90–120 °C / 194–248 °F | Below boiling point |
| Cold temperature | 20–30 °C / 68–86 °F | Room temperature process |
| Corrosion resistance | Light to moderate | Requires oil or wax impregnation |
| Surface finish | Black matte to semi-gloss | Minimizes light reflection |
| Surface hardness | Does not increase significantly | Conversion coating, not deposition |
| Adhesion | Excellent | Forms from the base metal surface |

## Parameters by material

Process parameters vary according to base material and type of black oxide applied. Specification MIL-DTL-13924 covers four process classes for different substrates, while AMS 2485 and ASTM D769 provide alternative standards for aerospace and industrial applications.

| Base material | Recommended process | Chemical bath temperature | Immersion time (min) | Main chemical agents | Required post-treatment |
|---|---|---|---|---|---|
| Carbon steel | Hot | 140–141 °C / 284–286 °F | 5–30 | NaOH + NaNO₃ + NaNO₂ | Oil or wax |
| Alloy steel | Hot | 140–141 °C / 284–286 °F | 10–45 | NaOH + NaNO₃ + NaNO₂ | Oil or wax |
| Stainless steel | Hot | 140–141 °C / 284–286 °F | 10–60 | NaOH + NaNO₃ + NaNO₂ (special formulation) | Oil or wax |
| Carbon steel | Medium temperature | 90–120 °C / 194–248 °F | 5–30 | Alkaline salts | Oil or wax |
| Carbon steel | Cold | 20–30 °C / 68–86 °F | 3–10 | Selenium-copper compounds | Oil, wax, or lacquer |
| Copper and alloys | Hot | 140–141 °C / 284–286 °F | 5–20 | Specific formulation for copper | Oil or wax |
| Zinc and alloys | Hot | 140–141 °C / 284–286 °F | 3–15 | Specific formulation for zinc | Oil or wax |
| Powder metallurgy metals | Hot or medium | 90–141 °C / 194–286 °F | 10–40 | According to base material | Oil impregnation |

### Surface preparation prior

Surface preparation is critical for finish uniformity. Parts must be cleaned in an alkaline detergent bath to remove oils, greases, and contaminants, followed by water rinsing. Any rust or mill scale residues must be removed by acid pickling or blasting before treatment.

### Chemical bath control

In the hot process, the sodium hydroxide (NaOH) bath with nitrates and nitrites operates at 141 °C / 286 °F. Water must be added periodically to replenish evaporation losses, with strict controls to prevent steam explosions. NaOH concentration is typically maintained in the range of 40–50% by weight.

## Advantages

- High-volume production, ideal for small parts such as screws, bolts, and stamped components
- No significant dimensional impact: layer thickness of 1 µm / 0.00004 in does not affect tight tolerances
- Lower cost compared to equivalent protection systems such as paint or electroplating
- Does not cause hydrogen embrittlement, unlike electrodeposition processes
- Maintains the mechanical properties of the base material without altering its metallurgical structure
- Excellent adhesion because it forms by chemical conversion of the surface, not by deposition
- Uniform black decorative finish that reduces glare and eye fatigue
- Compatible with carbon steels, alloy steels, stainless steel, copper, zinc, and powder metallurgy metals
- Process applicable in facilities with conventional immersion tank equipment
- Post-treatment with oil or wax allows adjusting the final level of anticorrosive protection

## Limitations

- Limited corrosion resistance without subsequent sealing with oil, wax, or lacquer
- Hot process operates at 140–141 °C / 284–286 °F, requiring rigorous safety controls due to steam explosion risk
- Cold variant produces a copper selenide coating that tends to flake off easily and offers lower abrasion resistance
- Hot process generates caustic vapors that require adequate extraction and ventilation systems
- Not suitable for high corrosion resistance applications without complementary coatings
- Color limitations: only produces black finish; not available in other colors
- Finish quality critically depends on surface preparation and bath conditions
- Effluent treatment is necessary due to the toxicity of the nitrate, nitrite, and selenium compounds used
- Parts with complex geometries or deep cavities may exhibit coating irregularities

## Selection guide

| Criterion | Hot process (141 °C / 286 °F) | Medium temperature process (90–120 °C / 194–248 °F) | Cold process (20–30 °C / 68–86 °F) |
|---|---|---|---|
| Industrial application | High-volume production | General production | Low volume, maintenance |
| Regulatory requirements | Complies with MIL-DTL-13924, AMS 2485 | Complies with MIL-DTL-13924, AMS 2485 | Does not meet military specifications |
| Corrosion resistance | High (with sealing) | High (with sealing) | Moderate (with sealing) |
| Abrasion resistance | Good | Good | Low (tends to flake off) |
| Color uniformity | Excellent | Very good | Good |
| Operational safety | Requires strict controls, steam explosion risk | Lower risk, no boiling | Low risk, room temperature |
| Equipment investment | High | Medium | Low |
| Operating cost | Medium-high | Medium | Low |
| Use in tools | Not typical | Possible | Recommended |
| Architectural finish | Yes | Yes | Yes |
| Delivery times | Scheduled batches | Scheduled batches | Immediate (in-house) |

### Base material selection criteria

| Material | Recommended? | Suggested process | Considerations |
|---|---|---|---|
| Low-carbon steel (e.g., 1018) | Yes | Hot or medium temperature | Best response to hot process |
| Medium/high-carbon steel (e.g., 1045, 1095) | Yes | Hot | Excellent magnetite formation |
| Alloy steel (e.g., 4140, 4340) | Yes | Hot | May require longer times |
| 300 series stainless steel | Yes | Hot | Requires specific bath formulation |
| 400 series stainless steel | Yes | Hot | Good response to treatment |
| Gray cast iron | Limited | Hot | Porosity may absorb chemicals |
| Copper and brass | Yes | Hot | Specific chemical bath for copper |
| Galvanized zinc | Yes | Hot | Specific chemical bath for zinc |
| Aluminum | No | Not applicable | Black oxide does not work on aluminum |
| Titanium | No | Not applicable | Requires anodizing or other processes |

## FAQ

### What is the thickness of the black oxide layer?

The black oxide layer formed by chemical conversion has a typical thickness of 1 µm / 0.00004 in, which represents minimal dimensional buildup that does not affect tight tolerances on machined parts.

### At what temperature is black oxide applied?

The hot black oxide process is applied at 141 °C / 286 °F, while the medium temperature variant operates between 90 and 120 °C / 194 and 248 °F and the cold process is performed at room temperature between 20 and 30 °C / 68 and 86 °F.

### How long does the anticorrosive protection of black oxide last?

Without subsequent sealing, black oxide provides corrosion resistance of only 24 to 48 hours in indoor environment; with oil or wax impregnation, protection extends to hundreds of hours in salt spray testing per ASTM B117 specification.

### What metals can be treated with black oxide?

Black oxide is applicable to more than 5 families of materials: carbon steels, alloy steels, stainless steel, copper and its alloys, zinc, and powder metallurgy metals; it is not suitable for aluminum or titanium.

### What military standards cover black oxide?

Specification MIL-DTL-13924 is the oldest and most widely used military standard, covering 4 process classes for different substrates; AMS 2485 and ASTM D769 are complementary specifications for aerospace and industrial applications.

### What is the difference between hot and cold black oxide?

The hot process converts the surface into magnetite (Fe₃O₄) at 141 °C / 286 °F and offers higher abrasion resistance, while the cold process deposits copper selenide (Cu₂Se) at 20–30 °C / 68–86 °F and tends to flake off easily, requiring mandatory sealing with oil, wax, or lacquer.

## Sources consulted

File: src/content/docs/en/manufacturing/deep-drawing-parameters.md
---
title: "Deep drawing limits and parameters"
sidebar:
  label: "Deep drawing limits and"
description: "Technical reference: Deep drawing limits and parameters"
keywords: ["deep drawing sheet metal limits parameters", "manufacturing"]
category: "manufacturing"
topic: "forming"
subcategory: "deep-drawing"
skill: "process-parameters"
launch_phase: 2
last_updated: "2026-07-22"
verified: true
---

Deep drawing is a sheet metal forming process in which a flat blank is radially transformed into a die by the mechanical action of a punch, obtaining hollow parts with depths greater than the dimensions of their opening.

## Definition and fundamentals of the process

Deep drawing is defined as a forming process with material retention, where the sheet metal blank is clamped at the edges while the central section is forced by a punch into a die. The process is considered "deep" when the depth of the drawn part exceeds its diameter, reaching typical depth/diameter ratios of 1.0 or higher. During the operation, the flange region experiences radial tensile stress and tangential compressive stress; these circumferential compressive stresses can cause wrinkles, which are prevented by a blank holder that controls the flow of material toward the die radius.

The working cycle is characterized by fast process times, with typical press speeds ranging from 100 to 500 mm/s depending on the material and geometric complexity. Contact between the punch, blank, and die must be kept controlled throughout the stroke to ensure dimensional integrity.

| Process parameter | Typical range |
|---|---|
| Drawing speed | 100 – 500 mm/s / 3.9 – 19.7 in/s |
| Blank holder force | 1 – 3 % of maximum drawing force |
| Punch-die clearance | 1.1 – 1.4 × sheet thickness |
| Working temperature (cold) | 20 – 25 °C / 68 – 77 °F |
| Lubrication | Mineral oil, emulsions, or dry film |

## Parameters and limits of the process

The limit drawing ratio (LDR) is the main indicator of material formability, defined as the ratio of the maximum blank diameter that can be drawn without failure to the punch diameter. LDR values for deep drawing steels are typically around 2.0, reaching up to 2.2 with optimal tool and lubrication conditions. The maximum reduction per pass must not exceed 50 % of the initial diameter to prevent failure due to excessive wall thinning.

The depth/diameter ratio for deep drawing starts at 1.0 and can exceed 5.0 in multi-stage drawing applications with intermediate annealing. For square and rectangular shapes, inside corner radii must be at least 6 times the material thickness to avoid stress concentrations leading to fracture; the recommended optimum radius is between 6 and 10 times the thickness. Perpendicularity can be maintained at ±1° and flatness at 0.3 % of part height, values improvable through secondary calibration operations.

| Limit parameter | Typical value |
|---|---|
| Limit drawing ratio (LDR) | 2.0 – 2.2 |
| Maximum reduction per pass | ≤ 50 % of initial diameter |
| Minimum depth/diameter ratio | ≥ 1.0 |
| Minimum inside corner radius | 6 × sheet thickness |
| Recommended inside corner radius | 6 – 10 × sheet thickness |
| Perpendicularity tolerance | ±1° |
| Flatness tolerance | 0.3 % of height |
| Wall thinning limit | ≤ 20 % of original thickness |

## Applicable materials

Deep drawing accepts a wide range of both ferrous and non-ferrous materials, provided they have sufficient ductility and work-hardening capacity. Low-carbon steels with controlled inclusion content offer the best performance, while aluminum alloys from the 5000 and 6000 series are preferred for weight-reduced applications. Material quality is critical for obtaining compliant parts, since variations in thickness, anisotropy, or purity can cause wrinkling defects or premature fracture.

| Material | Typical LDR | Minimum punch radius | Recommended maximum thickness | Observations |
|---|---|---|---|---|
| Mild steel (DC04) | 2.0 – 2.2 | 4 – 6 mm / 0.16 – 0.24 in | 4 mm / 0.16 in | Excellent formability, low cost |
| Stainless steel AISI 304 | 1.8 – 2.0 | 5 – 8 mm / 0.20 – 0.31 in | 3 mm / 0.12 in | Requires special lubrication; work-hardens quickly |
| Aluminum 5052-O | 1.8 – 2.0 | 4 – 6 mm / 0.16 – 0.24 in | 4 mm / 0.16 in | Lightweight; requires generous radii |
| Aluminum 6061-O | 1.6 – 1.8 | 5 – 8 mm / 0.20 – 0.31 in | 3 mm / 0.12 in | Precipitation-hardenable, lower LDR |
| Brass (CuZn37) | 1.9 – 2.1 | 3 – 5 mm / 0.12 – 0.20 in | 3 mm / 0.12 in | High ductility, good surface finish |
| Copper | 1.8 – 2.0 | 3 – 5 mm / 0.12 – 0.20 in | 3 mm / 0.12 in | High conductivity, electrical applications |
| Titanium Ti-6Al-4V | 1.4 – 1.6 | 8 – 12 mm / 0.31 – 0.47 in | 2 mm / 0.08 in | Difficult formability, requires partial heating |

## Tool operational parameters

Punch-die clearances are set based on blank thickness, ranging from 1.1 to 1.4 times that thickness to allow controlled material flow without causing wrinkles or excessive thinning. The die radius must be 4 to 10 times the material thickness to facilitate progressive bending of the flange; radii less than 4 times the thickness significantly increase the required force and the risk of fracture. The blank holder force represents between 1 % and 3 % of the maximum drawing force and must be uniformly distributed over the flange surface.

During severe drawing processes, the material work-hardens and intermediate annealing in controlled atmosphere furnaces may be necessary to restore original ductility. The number of drawing stations or passes depends on the required final depth; each pass reduces the diameter and increases the height, maintaining volumetric constancy of the material.

| Tool parameter | Recommendation |
|---|---|
| Punch-die clearance | 1.1 – 1.4 × sheet thickness |
| Die radius | 4 – 10 × sheet thickness |
| Punch radius | 4 – 12 × sheet thickness (depending on material) |
| Die entry angle | 5° – 10° |
| Blank holder force | 1 – 3 % of maximum load |
| Surface finish of punch and die | Ra 0.2 – 0.4 µm / 8 – 16 µin |

## Advantages and limitations

### Advantages

Deep drawing produces seamless parts with complex axisymmetric geometries, combining wall and bottom formation in a single operation. Cycle times are very fast, with automated mass production requiring minimal direct labor. The process work-hardens the product during deformation, increasing its mechanical strength compared to the starting material. It accommodates both ferrous and non-ferrous materials, offering application flexibility across multiple industries.

### Limitations

The process is not effective for small production series due to the high cost of tooling and the required setup time. It demands a considerable level of expertise for parameter calibration and resolution of defects such as wrinkles, uneven stretching, or fracture. The quality of the starting material is critical, as variations in composition or thickness cause rejects that are difficult to compensate during the process. Drawing dies represent a high investment, with costs that can exceed several tens of thousands of dollars per complete set.

## Associated processes

Deep drawing is often combined with other forming techniques on the same press to complete the final geometry of the part in a continuous production line. Among the most common associated processes are ironing (reducing wall thickness up to 30 % of original), flanging (creating material rings to house O-rings), knurling (forming internal or external ribs), curling (rolling the edge under a curling die), stamping/marking (identifying parts with part numbers or logos), threading (forming threads using a wheel and spindle on the press itself), trimming (removing excess material necessary for the drawing process), and hole extrusion (expanding a pilot hole to increase material length).

## Frequently asked questions (FAQ)

### What distinguishes deep drawing from shallow drawing?

Deep drawing is characterized by a depth/diameter ratio greater than or equal to 1.0, whereas shallow drawing has a draw depth less than the smallest dimension of the opening. This limit marks the transition from simple bending with stretching to a process involving significant radial material flow from the flange.

### What is the limit drawing ratio (LDR) for low-carbon steels?

The limit drawing ratio for low-carbon steels ranges from 2.0 to 2.2, meaning the maximum blank diameter can be up to 2.2 times the punch diameter. This is the highest value among commonly used industrial materials, achieved only with optimal lubrication and tool design conditions.

### Why is a blank holder necessary in deep drawing?

The blank holder applies a clamping force representing between 1 % and 3 % of the maximum drawing force to prevent first-order wrinkles in the flange. These wrinkles originate from the circumferential compressive stresses generated when reducing the blank diameter during radial flow toward the die.

### What is the most common defect in drawn parts and how is it avoided?

The most frequent defect is wrinkling in the flange area, which occurs when the blank holder force is insufficient to contain the tangential compressive stresses. Control is maintained between 1 % and 3 % of the drawing load applied as clamping force, combined with a die radius of at least 4 times the material thickness.

### How many passes are required to achieve a depth/diameter ratio of 5.0?

To achieve a depth/diameter ratio of 5.0, typically 4 to 6 successive drawing passes with intermediate annealing of the material are required. Each pass reduces the diameter and increases the height, always respecting the maximum reduction limit of 50 % relative to the diameter of the previous pass.

### What effect does deep drawing have on the mechanical properties of the material?

Deep drawing increases the mechanical strength of the material through work hardening, potentially increasing the yield strength by 30 % to 70 % compared to the starting material in the annealed condition. The part wall experiences controlled thinning of up to 20 % of the original thickness in the punch radius area, which is the most critical section of the formed part.

## Sources Consulted

- **engineeringtoolbox.com**: https://www.engineeringtoolbox.com/paper-drawing-sizes-d_140.html
- **efunda.com**: https://www.efunda.com/processes/metal_processing/stamping_drawing.cfm
- **manufacturingguide.com**: https://www.manufacturingguide.com/en/deep-drawing

File: src/content/docs/en/manufacturing/drilling-speeds-feeds.md
---
title: "Drilling speeds and feeds"
sidebar:
  label: "Drilling speeds and feeds"
description: "Technical reference: Drilling speeds and feeds"
keywords: ["drilling speeds feeds by material drill bit", "manufacturing"]
category: "manufacturing"
topic: "machining"
subcategory: "drilling"
skill: "process-parameters"
launch_phase: 2
last_updated: "2026-07-22"
verified: true
---

## Overview
Drilling is a machining process by chip removal that uses a rotary multi-cutting tool (twist drill) to generate cylindrical holes. The cutting speed (Vc) is typically between 20 m/min and 150 m/min (66 ft/min and 492 ft/min) depending on the workpiece material, while the feed per revolution ranges from 0.02 mm/rev (0.0008 in/rev) for drill diameters under 1.5 mm (0.06 in) to 0.60 mm/rev (0.024 in/rev) for diameters over 25 mm (1 in). Proper cooling, chip evacuation, and spindle dynamic stability determine the final hole quality.

## Operating parameters
The drilling regime is defined by cutting speed (Vc), feed (fn), and rotation speed (n). The following table summarizes the reference values for high-speed steel (HSS) twist drills in roughing operations.

### Rotation speeds (RPM) by diameter and material

| Drill diameter (mm) | Drill diameter (in) | Aluminum (RPM) | Mild steel (RPM) | Brass (RPM) | Softwood (RPM) | Hardwood (RPM) |
|---|---|---|---|---|---|---|
| 1.6 – 4.8 mm | 1/16 – 3/16 in | 3 000 | 3 000 | 3 000 | 3 000 | 3 000 |
| 6.4 – 9.5 mm | 1/4 – 3/8 in | 2 500 | 1 000 | 1 200 | 3 000 | 1 500 |
| 11.1 – 15.9 mm | 7/16 – 5/8 in | 1 500 | 600 | 750 | 1 500 | 750 |
| 17.5 – 25.4 mm | 11/16 – 1 in | 1 000 | 350 | 400 | 750 | 500 |

### Cutting speed (Vc) by material

| Material | Recommended Vc (m/min) | Recommended Vc (ft/min) |
|---|---|---|
| Wrought aluminum alloys | 100 – 150 m/min | 328 – 492 ft/min |
| Cast aluminum alloys | 60 – 100 m/min | 197 – 328 ft/min |
| Brass and bronze | 50 – 80 m/min | 164 – 262 ft/min |
| Gray cast iron | 20 – 40 m/min | 66 – 131 ft/min |
| Carbon steel (0.15–0.30 %C) | 25 – 35 m/min | 82 – 115 ft/min |
| Alloy steel (4130, 4140) | 15 – 25 m/min | 49 – 82 ft/min |
| Austenitic stainless steel | 10 – 20 m/min | 33 – 66 ft/min |
| Titanium and alloys | 8 – 15 m/min | 26 – 49 ft/min |
| Softwood (pine) | 300 – 600 m/min | 984 – 1969 ft/min |
| Hardwood (oak, maple) | 150 – 300 m/min | 492 – 984 ft/min |

## Recommended feeds by material
The feed per revolution (fn) depends on the drill diameter and material. The values given are for HSS drills with standard sharpening.

| Drill diameter (mm) | Drill diameter (in) | Feed in aluminum (mm/rev) | Feed in aluminum (in/rev) | Feed in steel (mm/rev) | Feed in steel (in/rev) | Feed in brass (mm/rev) | Feed in brass (in/rev) |
|---|---|---|---|---|---|---|---|
| 1.5 – 3.0 mm | 0.059 – 0.118 in | 0.02 – 0.05 mm/rev | 0.0008 – 0.0020 in/rev | 0.02 – 0.04 mm/rev | 0.0008 – 0.0016 in/rev | 0.03 – 0.06 mm/rev | 0.0012 – 0.0024 in/rev |
| 3.0 – 6.0 mm | 0.118 – 0.236 in | 0.05 – 0.10 mm/rev | 0.0020 – 0.0039 in/rev | 0.04 – 0.08 mm/rev | 0.0016 – 0.0031 in/rev | 0.06 – 0.12 mm/rev | 0.0024 – 0.0047 in/rev |
| 6.0 – 12.0 mm | 0.236 – 0.472 in | 0.10 – 0.20 mm/rev | 0.0039 – 0.0079 in/rev | 0.08 – 0.15 mm/rev | 0.0031 – 0.0059 in/rev | 0.12 – 0.25 mm/rev | 0.0047 – 0.0098 in/rev |
| 12.0 – 25.0 mm | 0.472 – 0.984 in | 0.20 – 0.40 mm/rev | 0.0079 – 0.0157 in/rev | 0.15 – 0.30 mm/rev | 0.0059 – 0.0118 in/rev | 0.25 – 0.50 mm/rev | 0.0098 – 0.0197 in/rev |
| 25.0 – 50.0 mm | 0.984 – 1.969 in | 0.40 – 0.60 mm/rev | 0.0157 – 0.0236 in/rev | 0.25 – 0.40 mm/rev | 0.0098 – 0.0157 in/rev | 0.35 – 0.60 mm/rev | 0.0138 – 0.0236 in/rev |

## Typical tolerances
The dimensional quality achievable in conventional drilling with a sharp twist drill corresponds to IT11–IT13. With a center drill and subsequent reaming, IT8–IT9 can be achieved. In high-precision orbital drilling, controlled eccentricity allows tolerances up to 0.01 mm (0.0004 in) on medium diameters, with axial force up to 80% lower than in conventional drilling, which eliminates delamination in composite materials.

## Applicable materials
All engineering materials can be drilled with the appropriate combination of tool and parameters. Highlights:

- Wrought aluminum alloys (6061, 7075)
- Carbon and low-alloy steels (AISI 1018, 4140)
- Austenitic stainless steels (304, 316)
- Gray cast iron (GG20, GG25)
- Brass C360 and tin bronzes
- Titanium alloys (Ti-6Al-4V)
- Carbon fiber reinforced composites (CFRP)
- Softwoods (pine, fir) and hardwoods (oak, maple)
- Thermoplastic polymers (acrylic, polycarbonate)

For composite materials, orbital drilling with helical motion is recommended, which avoids interlaminar delamination.

## Advantages and limitations
Drilling is compatible with most machine tools, supports a wide range of diameters from 0.1 mm (0.004 in) to over 80 mm (3.15 in), and provides holes with defined edges and sufficient precision for subsequent tapping or reaming operations.

Among the main limitations are the formation of conical holes at the bottom (inherent to the drill point), difficulty in evacuating chips in deep holes when the length/diameter ratio exceeds 3, possible drill deflection when entering oblique surfaces, and generation of irregular burrs at the exit. In conventional drilling, geometric tolerances are usually not less than 0.05 mm (0.002 in) without finishing operations.

## Selection guide
The selection of parameters follows this logical sequence:

1. Determine the appropriate cutting speed (Vc) according to the workpiece material and drill material, using the cutting speed table.
2. Calculate the spindle rotation speed n (RPM) using the formula n = (Vc × 1000) / (π × D) with Vc in m/min and D in mm, or n = (Vc × 12) / (π × D) with Vc in ft/min and D in in.
3. Choose the feed per revolution (fn) according to drill diameter and material, consulting the feed table.
4. Verify that the spindle power is sufficient for the torque demanded by the operation, especially in large diameters and materials with low machinability.
5. Adjust the coolant flow rate: for aluminum, soluble emulsion 5‑7% is recommended; for steels, cutting oil or semi-synthetic emulsion; and for composite materials, dry drilling or with dust extraction is preferred.

## Frequently asked questions

**What is the recommended cutting speed for drilling stainless steel 304?**
For stainless steel 304 with a high-speed steel (HSS) drill, a cutting speed between 10 m/min (33 ft/min) and 18 m/min (59 ft/min) is recommended, using abundant cooling to avoid work hardening of the material in the cutting zone.

**What feed per revolution should be used for a 10 mm (0.394 in) drill on aluminum 6061?**
In aluminum 6061 with a 10 mm (0.394 in) HSS drill, the recommended feed per revolution is between 0.12 mm/rev (0.0047 in/rev) and 0.18 mm/rev (0.0071 in/rev), which is equivalent to a penetration rate of approximately 180‑360 mm/min (7‑14 in/min) at a rotation speed of 2,500‑3,000 RPM.

**How does the length/diameter ratio affect drilling parameters?**
When the length/diameter ratio exceeds 3:1, the feed should be reduced by 20% to 40% to minimize drill deviation and risk of breakage. For ratios exceeding 10:1, the use of peck drilling cycles with retractions every 1.5 to 2 diameters is essential.

**How many revolutions per minute does a 6 mm (0.236 in) drill need to drill carbon steel?**
For a 6 mm (0.236 in) drill in carbon steel with a Vc of 28 m/min (92 ft/min), the calculated rotation speed is approximately 1,485 RPM, which in practice is adjusted to the nearest spindle step, normally 1,500 RPM.

**What diametral tolerance can be achieved in conventional drilling without reaming?**
In drilling with a properly sharpened twist drill, the diametral tolerance is in the IT11‑IT13 range, which for a nominal diameter of 10 mm (0.394 in) means an allowable variation of 0.09 mm (0.0035 in) to 0.22 mm (0.0087 in).

**When is orbital drilling preferable to conventional drilling?**
Orbital drilling is especially advantageous when machining composite materials (such as CFRP) or multi-material stacks (for example, titanium‑composite), where axial force is reduced by 70% to 80%, allowing tolerances below 0.02 mm (0.0008 in) and eliminating interlaminar delamination.

## Sources Consulted

- **engineeringtoolbox.com**: https://www.engineeringtoolbox.com/drill-bit-speed-hardwood-softwood-d_1451.html
- **efunda.com**: https://www.efunda.com/processes/machining/drill_design.cfm
- **manufacturingguide.com**: https://www.manufacturingguide.com/en/orbital-drilling

File: src/content/docs/en/manufacturing/extrusion-parameters-tolerances.md
---
title: "Extrusion parameters and tolerances"
sidebar:
  label: "Extrusion parameters and tolerances"
description: "Technical reference: Extrusion parameters and tolerances"
keywords: ["extrusion tolerances parameters aluminum steel", "manufacturing"]
category: "manufacturing"
topic: "forming"
subcategory: "extrusion"
skill: "process-parameters"
launch_phase: 2
last_updated: "2026-07-22"
verified: true
---

Extrusion is a compression forming process in which a material, typically metal, is forced to flow through a die with the shape of the desired cross-section. It allows the production of long profiles with constant cross-sections, offering a wide variety of geometries ranging from solid bars to complex hollow shapes. It is performed hot or cold, depending on the material and mechanical requirements.

## What is extrusion?

Extrusion is a manufacturing process where a billet is placed in a container and pushed by a ram at high pressure against a die. The material plastically deforms and exits with the shape of the die, creating a continuous profile. Unlike other processes, the material is subjected to compressive and shear stresses, allowing deformation of brittle materials without risk of fracture. A distinction is made between hot extrusion (above 50‑75% of the melting temperature) and cold extrusion (at room temperature or slightly elevated).

## Applicable materials

Extrusion is versatile and accepts many metals. Aluminum alloys are the most common, followed by magnesium, copper, steel, and titanium. Each material requires specific temperature and pressure conditions. The following table presents the mechanical properties of typically extrudable aluminum alloys, and the operating parameters section details process conditions for different materials.

| Alloy | Temper | Elastic modulus | Yield strength | Tensile strength |
| --- | --- | --- | --- | --- |
| 6061 | T4 | 68,9 GPa / 10,0 Msi | 110 MPa / 16,0 ksi | 207 MPa / 30,0 ksi |
| 6061 | T6 | 68,9 GPa / 10,0 Msi | 241 MPa / 35,0 ksi | 290 MPa / 42,0 ksi |
| 6063 | T5 | 68,9 GPa / 10,0 Msi | 110 MPa / 16,0 ksi | 152 MPa / 22,0 ksi |
| 6063 | T6 | 68,9 GPa / 10,0 Msi | 172 MPa / 25,0 ksi | 207 MPa / 30,0 ksi |
| 7075 | T6 | 71,7 GPa / 10,4 Msi | 483 MPa / 70,0 ksi | 538 MPa / 78,0 ksi |
| 2024 | T3 | 73,1 GPa / 10,6 Msi | 290 MPa / 42,0 ksi | 441 MPa / 64,0 ksi |
| 5052 | H32 | 70,3 GPa / 10,2 Msi | 159 MPa / 23,0 ksi | 214 MPa / 31,0 ksi |

*Source: Engineering ToolBox (2024). Msi = 10⁶ psi; 1 MPa = 0,145 ksi.*

Other extrudable materials:

- **Steel** – low-alloy and stainless steels, extruded at 1100‑1250 °C / 2012‑2282 °F with glass lubrication (Ugine‑Séjournet process).
- **Magnesium** – alloys AZ31, AZ61, etc., extruded at 300‑450 °C / 572‑842 °F.
- **Copper and brass** – allow hot extrusion at 600‑900 °C / 1112‑1652 °F.
- **Titanium** – alloys Ti‑6Al‑4V, extruded at 800‑1000 °C / 1472‑1832 °F, generally with glass as lubricant.

## Operating parameters

The fundamental parameters in extrusion are billet temperature, applied pressure, ram speed, and extrusion ratio (ratio of the container cross-sectional area to the product area). Hot extrusion is performed between 50% and 75% of the material's melting temperature. Pressures range from 35 MPa / 5,1 ksi to 700 MPa / 101,5 ksi depending on the material and extrusion ratio.

| Material | Extrusion temperature | Extrusion pressure | Typical extrusion ratio | Observations |
| --- | --- | --- | --- | --- |
| Aluminum | 350‑500 °C / 662‑932 °F | 100‑600 MPa / 14,5‑87,0 ksi | 10:1 to 100:1 | Excellent flow; complex profiles achieved. |
| Magnesium | 300‑450 °C / 572‑842 °F | 200‑500 MPa / 29,0‑72,5 ksi | 10:1 to 80:1 | Similar to aluminum; requires inert atmosphere to prevent ignition. |
| Copper / Brass | 600‑900 °C / 1112‑1652 °F | 100‑500 MPa / 14,5‑72,5 ksi | 10:1 to 50:1 | High die wear resistance. |
| Steel | 1100‑1250 °C / 2012‑2282 °F | 400‑700 MPa / 58,0‑101,5 ksi | 5:1 to 40:1 | Lubrication with molten glass (Ugine‑Séjournet process). |
| Titanium | 800‑1000 °C / 1472‑1832 °F | 400‑700 MPa / 58,0‑101,5 ksi | 5:1 to 30:1 | Difficult extrusion; glass used as lubricant and oxidation protection. |

*Values based on consolidated data from EFunda and industrial references.*

## Typical tolerances

Dimensional tolerances in extruded parts depend on the material, profile size, and die design. The following table indicates the minimum geometric limits achievable according to the material.

| Parameter | Steel | Aluminum and Magnesium |
| --- | --- | --- |
| Minimum wall thickness | 3,0 mm / 0.120 in | 1,0 mm / 0.040 in |
| Minimum corner radius | 0,8 mm / 0.030 in | 0,4 mm / 0.015 in |
| Minimum fillet radius | 4,0 mm / 0.120 in | 0,4 mm / 0.015 in |
| Minimum cross-section | 250 mm² / 0,40 in² | < 250 mm² / < 0,40 in² |

*Source: EFunda (2024).*

Regarding linear tolerances, in small-dimension aluminum profiles typically ±0,2 mm / ±0.008 in are achieved; for medium sections ±0,5 mm / ±0.020 in can be accepted, while for steel tolerances usually range between ±0,5 mm / ±0.020 in and ±1 mm / ±0.040 in, depending on complexity and size.

## Surface finish

Extrusion provides reasonably good surface finishes, although not comparable to precision machining. The average roughness (Ra) varies by material.

| Material | Surface roughness Ra |
| --- | --- |
| Aluminum and Magnesium | 0,8 µm / 30 µin |
| Steel | 3,0 µm / 125 µin |

*Source: EFunda (2024).*

The use of appropriate lubricants and temperature control improve the finish. Cold extrusion produces smoother surfaces than hot extrusion, but at the cost of higher pressures and lower deformation per pass.

## Advantages and limitations

### Advantages
- Capability to generate very complex cross-sections, including hollows, in a single operation.
- Suitability for brittle materials due to predominant compressive stresses.
- Good surface finish in aluminum and magnesium (Ra 0,8 µm / 30 µin).
- Possibility to improve mechanical properties by strain hardening (cold extrusion).
- Production of continuous lengths, reducing joining operations.
- High productivity for large series; minimizes subsequent machining.

### Limitations
- Dimensional accuracy lower than machining (typical tolerances of ±0,2‑1 mm / ±0.008‑0.040 in).
- High cost of dies and equipment, especially for hard materials such as steel.
- Progressive die wear that can affect tolerances.
- Limitation to constant cross-sections; variable three-dimensional shapes cannot be generated.
- Restricted minimum wall thickness and corner radii (e.g., 3 mm / 0.120 in in steel).
- In hot extrusion, surface oxidation may require pickling or subsequent cleaning.

## Selection guide

Extrusion is the optimal choice when a constant cross-section profile is required, with complex shapes impossible to obtain by rolling or forging, and with medium-high production volume. It is recommended to consider:

- **Product shape:** long parts with constant sections (profiles, tubes, bars of special geometry).
- **Material:** aluminum and magnesium are the most economical; steel and titanium are justified in high-strength structural applications.
- **Tolerances:** if tighter tolerances than ±0,2 mm / ±0.008 in are required, subsequent machining may be necessary.
- **Surface finish:** the Ra obtained in aluminum (0,8 µm / 30 µin) is usually sufficient for architectural applications; mirror finishes require additional polishing.
- **Cost-volume:** die investment is amortized with large lots; for prototypes or short runs, other processes such as CNC machining or additive manufacturing may be more cost-effective.

Typical application cases: profiles for window and door frames, heat sinks, rails, aircraft structural components, tubes for heat exchangers.

## Frequently asked questions

**1. What is the maximum pressure achievable in hot extrusion of steel?**
The maximum pressure in steel extrusion can reach 700 MPa / 101,5 ksi, depending on the extrusion ratio and billet temperature.

**2. What minimum wall thickness can be achieved in an extruded aluminum profile?**
The minimum achievable wall thickness in aluminum is 1 mm / 0.040 in, provided the geometry allows it and the die is properly designed.

**3. What surface roughness (Ra) is typically obtained in aluminum extrusion?**
Aluminum and magnesium extrusion produces a surface finish of 0,8 µm Ra / 30 µin, without the need for additional operations.

**4. At what temperature is aluminum alloy 6063 extruded?**
Alloy 6063 is hot extruded in a range of 350 °C to 500 °C / 662 °F to 932 °F, representing between 50% and 75% of its melting temperature.

**5. What is the typical extrusion ratio for aluminum profiles?**
The extrusion ratio for aluminum typically varies between 10:1 and 100:1, allowing very significant area reductions in a single pass.

**6. What minimum corner radius can be obtained in an extruded steel part?**
The minimum corner radius for extruded steel is 0,8 mm / 0.030 in, while the minimum fillet radius is 4 mm / 0.120 in.

## Sources Consulted

- **engineeringtoolbox.com**: https://www.engineeringtoolbox.com/properties-aluminum-pipe-d_1340.html
- **efunda.com**: https://www.efunda.com/processes/metal_processing/extrusion.cfm?search_string=g%20steel
- **manufacturingguide.com**: https://www.manufacturingguide.com/en/ordlista/tolerances-thermal-cutting
