Repository: sha5dow/elecdatum

File: src/content/docs/en/manufacturing/grinding-parameters.md
---
title: "Grinding parameters and finishes"
sidebar:
  label: "Grinding parameters and finishes"
description: "Technical reference: Grinding parameters and finishes"
keywords: ["grinding parameters surface finish Ra", "manufacturing"]
category: "manufacturing"
topic: "machining"
subcategory: "grinding"
skill: "process-parameters"
launch_phase: 2
last_updated: "2026-07-22"
verified: true
---

## Process description
Grinding is an abrasion process that uses a rotating wheel and achieves flatness tolerances below ±0.0025 mm on surfaces of 127 x 127 mm (5 x 5 in). Cutting action occurs through the interaction of abrasive grains with the material, generating microscopic chips and intense heat that requires abundant coolant. It is mainly applied to improve surface finish, correct deformations after hardening, and machine parts of high hardness that cannot be worked by conventional material removal.

## Operating parameters
The parameters that govern grinding include depths of pass between 0.005 and 0.1 mm and wheel speeds between 15 and 35 m/s, adjusted according to the material. The following table lists typical values for the most common materials.

| Material | Process | Wheel speed | Depth of pass | Feed |
|---|---|---|---|---|
| Carbon steel (annealed) | Surface grinding | 28 – 33 m/s / 5512 – 6496 ft/min | 0.01 – 0.05 mm / 0.0004 – 0.002 in | 15 – 25 m/min / 49 – 82 ft/min (longitudinal) |
| Alloy steel hardened (50‑60 HRC) | External cylindrical grinding | 30 – 35 m/s / 5906 – 6890 ft/min | 0.005 – 0.02 mm / 0.0002 – 0.0008 in | 0.02 – 0.1 mm/rev / 0.0008 – 0.004 in/rev |
| Gray cast iron | Surface grinding | 20 – 25 m/s / 3937 – 4921 ft/min | 0.01 – 0.04 mm / 0.0004 – 0.0016 in | 10 – 20 m/min / 33 – 66 ft/min (longitudinal) |
| Stainless steel (304) | Surface grinding | 25 – 30 m/s / 4921 – 5906 ft/min | 0.01 – 0.03 mm / 0.0004 – 0.0012 in | 10 – 18 m/min / 33 – 59 ft/min |
| Aluminum | Grinding with open‑pore wheel | 15 – 20 m/s / 2953 – 3937 ft/min | 0.02 – 0.1 mm / 0.0008 – 0.004 in | 20 – 35 m/min / 66 – 115 ft/min |

## Surface finishes
Grinding can achieve surface roughness Ra between 0.08 and 1.6 µm (3.1 to 63 µin) depending on the abrasive grain size. The following table relates the U.S. mesh grain size to the average roughness (Ra) obtainable under normal operating conditions.

| Grain size (U.S. mesh) | Approximate mesh opening | Achievable surface roughness (Ra) |
|---|---|---|
| 46 | 354 µm / 0.0139 in | 0.7 – 1.1 µm / 27.6 – 43.3 µin |
| 60 | 250 µm / 0.0098 in | 0.35 – 0.7 µm / 13.8 – 27.6 µin |
| 80 | 177 µm / 0.0070 in | 0.2 – 0.4 µm / 7.9 – 15.7 µin |
| 100 | 149 µm / 0.0059 in | 0.17 – 0.25 µm / 6.7 – 9.8 µin |
| 120 | 125 µm / 0.0049 in | 0.14 – 0.2 µm / 5.5 – 7.9 µin |
| 150 | 105 µm / 0.0041 in | 0.12 – 0.17 µm / 4.7 – 6.7 µin |
| 180 | 88 µm / 0.0035 in | 0.1 – 0.14 µm / 3.9 – 5.5 µin |
| 220 | 74 µm / 0.0029 in | 0.08 – 0.12 µm / 3.1 – 4.7 µin |

## Typical tolerances
The dimensional precision of grinding covers IT4 to IT6 grades, and can maintain flatness tolerances below ±0.0025 mm on a steel surface of 127 x 127 mm (5 x 5 in) properly supported. On cylindrical parts, roundness of the order of 0.001 mm and very tight concentricities are achieved, meeting the requirements of bearings and high-demand components.

## Compatible materials
Grinding is effective on materials whose hardness exceeds 45 HRC, extending the application range to virtually any metallic material and many non-metallic ones. The list of processable materials includes:

- Carbon, alloy and tool steels (any hardness).
- Stainless steels and heat-resistant alloys (nickel, cobalt).
- Gray and ductile cast irons.
- Sintered carbides (with diamond wheels).
- Advanced ceramics (alumina, zirconia, silicon nitride).
- Glass and some metal-matrix composites.

## Advantages
Grinding reduces surface roughness from typical rough turning values (Ra ≈ 6.3 µm) to values below 0.1 µm, an improvement of more than 60 times. It also offers extremely tight dimensional tolerances (IT4-IT6), the ability to machine hard materials without significant plastic deformation, and excellent control of final geometry on flat and rotational parts.

## Limitations
The temperature at the cutting interface can exceed 1000 °C (1832 °F), requiring abundant and constant cooling to avoid thermal damage to the part and wheel. The main limitations include:
- Low material removal rate, lower than in milling or turning.
- High cost of precision wheels and grinding machines.
- Possibility of introducing residual surface stresses that require subsequent relief.
- Risk of vibration and surface burn if parameters are not rigorously controlled.

## Selection criteria
When dimensional tolerances below 0.01 mm (0.0004 in) or a finish better than Ra 0.8 µm (31.5 µin) are required, grinding is usually the ideal choice. This process is preferred over others if:
- Material hardness exceeds 50 HRC.
- Distortion after hardening must be corrected.
- Surfaces must withstand cyclic loads and a fine roughness is needed to avoid stress concentrators.
- The geometry to be machined cannot be achieved with single-point tools to the required precision.

## Frequently asked questions (FAQ)
**What surface roughness (Ra) can be achieved with precision grinding?**  
Grinding delivers finishes with Ra between 0.1 µm and 1.6 µm (3.9 to 63 µin), depending on grain size and pass strategy.

**What flatness tolerance does grinding guarantee on a 127 x 127 mm surface?**  
With proper clamping, flatness less than ±0.0025 mm (±0.0001 in) is achieved on a steel plate of 127 x 127 mm (5 x 5 in).

**What abrasive grain size (mesh) is needed to obtain a Ra 0.4 µm finish?**  
A 80 mesh grain (opening of 177 µm / 0.007 in) allows reaching an Ra in the range of 0.2 to 0.4 µm (7.9 to 15.7 µin) under normal conditions.

**How much material is removed per pass in rough and finish grinding?**  
In roughing, depths of 0.02 to 0.05 mm (0.0008 to 0.002 in) are used, while in finishing it is reduced to 0.005 – 0.02 mm (0.0002 – 0.0008 in).

**What is the recommended peripheral wheel speed for grinding hardened steel?**  
The optimal speed is between 30 and 35 m/s (5906 – 6890 ft/min) for hardened steels, ensuring effective cutting without burn.

**What depth of pass is recommended to avoid surface burn in surface grinding?**  
To avoid thermal damage, it is advised not to exceed 0.025 mm (0.001 in) per pass on carbon steel, combined with abundant cooling.

## Sources Consulted

- **engineeringtoolbox.com**: https://www.engineeringtoolbox.com/surface-roughness-abrasive-grain-size-d_1648.html
- **efunda.com**: https://www.efunda.com/processes/machining/grind.cfm
- **manufacturingguide.com**: https://www.manufacturingguide.com/en/ordlista/surface-roughness

File: src/content/docs/en/manufacturing/hard-chrome-plating.md
---
title: "Hard chrome plating properties thickness"
sidebar:
  label: "Hard chrome plating properties thickness"
description: "Technical reference: Hard chrome plating properties thickness"
keywords: ["hard chrome plating thickness hardness applications", "manufacturing"]
category: "manufacturing"
topic: "surface-finishing"
subcategory: "chrome-plating"
skill: "process-parameters"
launch_phase: 2
last_updated: "2026-07-22"
verified: true
---

## Summary
Hard chrome plating is an electrolytic process that deposits a layer of chromium with typical thicknesses of 10 to 500 μm (0.0004 – 0.020 in) on metallic substrates, achieving a hardness of 850 to 1000 HV (65-70 HRC). It is mainly used to improve wear resistance, restore dimensions and reduce friction in engineering components.

## Applicable materials

| Base material | Suitability for hard chrome plating | Remarks |
|---|---|---|
| Carbon and low-alloy steels | Excellent | Direct adhesion; requires degreasing and pickling beforehand. |
| Stainless steels | Good | May require a reverse (anodic) etch to ensure adhesion. |
| Gray and ductile iron | Good | Surface porosity can retain bath; deep cleaning is recommended. |
| Copper alloys (brass, bronze) | Good | A nickel undercoat is often applied to block diffusion. |
| Aluminum alloys | Limited | Requires pretreatment with zincate (zinc immersion) and an intermediate nickel layer. |
| Carburized or nitrided steels | Not recommended | The hardened surface layer may peel off during chrome plating. |

## Process parameters

| Parameter | Typical value | Unit | Remarks |
|---|---|---|---|
| Bath temperature | 50 – 65 °C / 120 – 150 °F | – | For hard chrome; lower values for decorative. |
| Current density | 1.5 – 3.0 A/dm² / 15 – 30 A/ft² | – | Varies according to geometry and desired deposition rate. |
| Bath composition (CrO₃) | 200 – 300 g/L | – | Chromium trioxide concentration. |
| CrO₃ : H₂SO₄ ratio | 100:1 (typical) | – | The sulfuric catalyst regulates cathodic efficiency. |
| Deposition rate | 25 μm/h / 0.001 in/h | μm/h or in/h | Approximately 0.001 in per hour under standard conditions. |
| Agitation | Mechanical or air | – | Necessary for thermal and concentration uniformity. |
| Anodes | Lead-tin or platinized titanium | – | Auxiliary geometry to improve throwing power. |

## Thicknesses and tolerances

Thickness can range from thin layers of 2.5 μm (0.0001 in) to restoration thicknesses of 500 μm (0.020 in) per side. In parts with complex geometry, the limited throwing power of the hexavalent chromium bath causes greater deposits on edges and external surfaces, requiring over-thickness and subsequent grinding.

| Application | Typical thickness (μm) | Typical thickness (in) | Achievable tolerance after grinding |
|---|---|---|---|
| Light anti-wear | 10 – 25 μm | 0.0004 – 0.001 in | ± 0.013 mm (± 0.0005 in) |
| Medium anti-wear | 25 – 50 μm | 0.001 – 0.002 in | ± 0.013 mm (± 0.0005 in) |
| Dimensional recovery | 100 – 500 μm | 0.004 – 0.020 in | ± 0.025 mm (± 0.001 in) |

Surface roughness after chrome plating (as-plated) is typically Ra 0.4 – 0.8 μm (16 – 32 μin). With polishing or grinding it can be reduced to Ra 0.05 μm (2 μin).

## Coating properties

| Property | Typical value | Unit | Notes |
|---|---|---|---|
| Hardness | 850 – 1000 HV / 65 – 70 HRC | HV / HRC | Depends on deposition conditions; can exceed 1000 HV in optimized baths. |
| Adhesion | > 70 MPa / > 10,000 psi | Peel stress | Excellent on steels with proper preparation. |
| Coefficient of friction (dry, against steel) | 0.15 – 0.20 | – | Low coefficient reduces sliding wear. |
| Corrosion resistance | Good (in non-marine environment); improves with microcracks | – | The microcrack network distributes corrosion currents. |
| Maximum service temperature | 400 °C / 752 °F | – | Hardness begins to drop significantly due to carbon diffusion and carbide formation. |
| Elastic modulus | 250 – 290 GPa / 36 – 42 Mpsi | – | Similar to steel. |
| Corrosion current density | 1 – 10 μA/cm² (in 3.5% NaCl) | – | Varies with substrate and finish. |

## Advantages and limitations

| Advantages | Limitations |
|---|---|
| High hardness (850 – 1000 HV) that resists abrasion and scratching. | Use of hexavalent chromium (Cr VI), toxic and with strict environmental regulations (REACH, EPA). |
| Low coefficient of friction that reduces adhesion and sliding contact wear. | Poor throwing power; non-uniform thickness in cavities and deep holes. |
| Ability to deposit thick coatings (up to 500 μm) for restoration of worn parts. | Risk of hydrogen embrittlement in high-strength steels; requires subsequent hydrogen removal. |
| Good corrosion resistance in moderate environments, especially with controlled microcracks. | Slow process (approx. 0.001 in/h), which makes very thick coatings expensive. |
| Excellent adhesion on multiple base metals with proper preparation. | Thermal limitation: loss of hardness above 400 °C. |
| Possibility of grinding or polishing to achieve tight tolerances and mirror finishes. | Not suitable for parts with complex geometries without auxiliary anodes; can generate internal stresses that cause cracking. |

## Selection guide

The choice between hard chrome plating and other engineering coatings depends on the requirements of hardness, thickness, corrosion resistance, and operating temperature.

| Requirement | Hard chrome plating | Electroless nickel (high phosphorus) | HVOF (tungsten carbide) | Gas nitriding |
|---|---|---|---|---|
| Surface hardness | 850 – 1000 HV | 500 – 600 HV (as-plated) / 900 – 1000 HV (heat treated) | 1100 – 1300 HV | 800 – 1100 HV (depending on steel) |
| Maximum practical thickness | 500 μm (0.020 in) | 75 μm (0.003 in) (typical) | 500 μm (0.020 in) or more | 0.2 – 0.5 mm (0.008 – 0.020 in) diffused layer |
| Abrasive wear resistance | Excellent | Good (better with heat treatment) | Very good | Good to very good |
| Corrosion resistance | Good with microcracks; inferior in severe acidic or saline environments | Excellent (especially P > 10%) | Variable; porosity may allow corrosion if not sealed | Moderate; the surface layer is not a barrier |
| Maximum service temperature | 400 °C / 752 °F | Up to 350 °C (662 °F) without significant loss | > 500 °C (932 °F) depending on binder | Up to 500 °C (932 °F) maintains hardness |
| Relative cost | Medium (slow process, waste management) | Medium | High (equipment and material) | Low-Medium (thermal process) |
| Typical application | Hydraulic rods, shafts, molds | Valves, pump components, electronics | Cutting tools, turbines, high-wear surfaces | Gears, crankshafts, camshafts |

## Typical applications

Hard chrome plating is found in many industrial sectors. Its main applications include:

- Hydraulic and pneumatic cylinder rods.
- Rollers for rolling mills, calenders, and printing systems.
- Plastic injection molds and extrusion dies.
- Camshafts, crankshafts, and transmission shafts.
- Valve and pump components (stems, seats).
- Dimensional restoration of worn parts in heavy machinery.
- Precision tools and tooling (gauges, taps).

## Frequently asked questions

1.  **What is the maximum achievable thickness in hard chrome plating?** Up to 500 μm (0.020 in) per side can be deposited, and even more in special cases, provided the geometry allows a coating without excessive cracking.
2.  **What hardness does hard chrome plating have?** The typical hardness of hard chrome plating ranges from 850 to 1000 HV (65-70 HRC), higher than many hardened steels.
3.  **How long does it take to form a 100 μm layer?** With the standard deposition rate of 25 μm/h (0.001 in/h), a 100 μm (0.004 in) layer requires approximately 4 hours of immersion under current.
4.  **At what temperature does hard chrome lose hardness?** Hard chrome begins to significantly lose hardness from 400 °C (752 °F) due to carbide precipitation and microstructural changes.
5.  **What is the surface roughness after hard chrome plating as-plated?** The as-deposited surface roughness (Ra) is between 0.4 and 0.8 μm (16-32 μin), similar to that of the prepared substrate; it is improved by grinding or polishing.
6.  **What dimensional tolerance can be maintained after grinding of hard chrome plating?** It is common to achieve tolerances of ±0.013 mm (±0.0005 in) after grinding, and up to ±0.005 mm (±0.0002 in) with lapping or precision polishing.

## Sources Consulted

- **efunda.com**: https://www.efunda.com/forum/show_message.cfm?start=1&thread=17314&id=17316
- **manufacturingguide.com**: https://www.manufacturingguide.com/en/hardforkromning

File: src/content/docs/en/manufacturing/hot-dip-galvanizing.md
---
title: "Hot dip galvanizing specifications"
sidebar:
  label: "Hot dip galvanizing specifications"
description: "Technical reference: Hot dip galvanizing specifications"
keywords: ["hot dip galvanizing specifications thickness coating", "manufacturing"]
category: "manufacturing"
topic: "surface-finishing"
subcategory: "galvanizing"
skill: "process-parameters"
launch_phase: 2
last_updated: "2026-07-22"
verified: true
---

General hot-dip galvanizing (HDG) is a metallurgical process in which steel or cast iron parts are immersed in a bath of molten zinc at an approximate temperature of **450 °C / 842 °F** to form a coating of zinc-iron alloys and pure zinc, providing cathodic and barrier protection against atmospheric corrosion. The result is a metallurgical bond between the zinc and the steel substrate, with a coating thickness typically ranging between **45 µm / 1.77 mils** and **120 µm / 4.72 mils**, controlled by the withdrawal speed, bath composition, and immersion time.

## Process Parameters

| Operating Parameter | Typical Value | Unit |
| --- | --- | --- |
| Molten zinc bath temperature | 445 – 455 °C / 833 – 851 °F | – |
| Immersion time | 2 – 10 min | – |
| Bath composition | Zn 98.5–99.5 %, Pb <1 %, Al 0.005–0.02 % | % by weight |
| Resulting coating thickness | 45 – 120 µm / 1.77 – 4.72 mils | – |
| Withdrawal speed | 0.5 – 1.5 m/s / 1.6 – 4.9 ft/s | – |
| Steel preheating temperature | 60 – 150 °C / 140 – 302 °F | – |

The intermetallic reaction generates gamma (Fe₃Zn₁₀) alloy layers with 75–78 % Zn, delta (FeZn₁₀) with 88–93 % Zn, and zeta (FeZn₁₃) with 94–95 % Zn, followed by an outer pure zinc layer (eta) that solidifies upon cooling. The addition of aluminum suppresses the brittleness of the zeta layer and improves surface brightness.

## Applicable Materials

The process is suitable for most carbon steels, low-alloy steels, and cast irons. The reactivity with molten zinc varies according to the chemical composition, particularly the silicon (Si) and phosphorus (P) contents, which influence the final thickness and microstructure.

- **Structural carbon steels**: ASTM A36, A572, A283, general construction steels (Si ≤0.03 % or 0.15–0.25 % for predictable thicknesses).
- **Pipe steels**: ASTM A53 Gr. A/B, API 5L, EN 10255; common galvanized dimensions match Schedule 40 and 80 series (diameters from 10.3 mm / 0.405 in to 610 mm / 24 in).
- **Low-alloy steels**: with controlled contents of Si+P ≤0.04 % to avoid excessively thick alloys (Sandelin effect).
- **Gray and ductile cast iron**: ASTM A48, A536; require prior shot blasting treatment to remove surface graphite and ensure adhesion.
- **Forged and hot-rolled parts**: rolling scale must be removed by acid pickling and mechanical cleaning.

## Advantages and Limitations

| Advantages | Limitations |
| --- | --- |
| Active cathodic protection even at edges and scratches (zinc corrodes preferentially). | Continuous service temperature limitation to 200 °C / 392 °F; above this, layer detachment occurs due to accelerated diffusion. |
| Long service life: 20–50+ years depending on the environment, with no intermediate maintenance. | Non-uniform coating thickness on complex geometries; risk of buildup on threads and small holes. |
| Integral coating (internal and external on hollow profiles) prevents under-film corrosion. | Possible hydrogen embrittlement in high-strength steels (tensile strength >1100 MPa / 160 ksi) if pickling is not controlled. |
| Economical process for large series and moderately sized parts (kettles 7–20 m / 23–66 ft in length). | Thermal distortion in thin-walled parts or asymmetric sections due to stresses generated during cooling. |
| Excellent adhesion (metallurgical bond, not just mechanical) and abrasion resistance. | Not applicable on site; requires transport to a galvanizing plant. Maximum part size is limited by bath dimensions. |
| Exposed zinc layer forms a zinc carbonate patina, self-regenerating and environmentally stable. | Initial aesthetic appearance (spangle) may not be acceptable without subsequent chromating or painting treatment. |

## Selection Guide

The international standard ISO 1461 (equivalent to BS EN ISO 1461 and ASTM A123/A153) specifies minimum coating thicknesses based on the substrate thickness. To select the appropriate protection system, the following should be considered:

1. **Exposure environment**: rural areas (corrosivity C1-C2 according to ISO 9223) require a minimum thickness of 45–55 µm / 1.77–2.17 mils; industrial or marine environments (C3-C5) require 70–85 µm / 2.76–3.35 mils or more, and are often supplemented with paint (duplex system).
2. **Substrate type**: steels with design thickness ≤1.5 mm / 0.06 in only need 45 µm / 1.77 mils, while parts over 6 mm / 0.24 in require at least 85 µm / 3.35 mils.
3. **Expected service life**: for durations exceeding 30 years in aggressive conditions, a minimum thickness of 85 µm / 3.35 mils or a duplex system (HDG + paint) is recommended.
4. **Subsequent deformability**: Fe-Zn alloy layers are brittle; if bending or forming is required after galvanizing, steels with low silicon content (Si ≤0.03 %) should be evaluated to obtain thinner and more ductile layers (≤70 µm / 2.76 mils of alloy).

## Parameter Tables by Material

**Thickness requirements according to ISO 1461 for steel and cast iron**

| Substrate thickness (mm) | Material | Minimum coating thickness (µm / mils) | Minimum zinc mass (g/m² / oz/ft²) | Typical corrosion rate in rural environment (µm/year / mils/year) |
| --- | --- | --- | --- | --- |
| >6 | Structural steel | 85 / 3.35 | 610 / 2.00 | 1–2 / 0.04–0.08 |
| >3 to ≤6 | Structural steel | 70 / 2.76 | 505 / 1.66 | 1–2 / 0.04–0.08 |
| >1.5 to ≤3 | Structural steel | 55 / 2.17 | 395 / 1.29 | 1–2 / 0.04–0.08 |
| ≤1.5 | Structural steel | 45 / 1.77 | 325 / 1.07 | 1–2 / 0.04–0.08 |
| ≥6 | Gray or ductile cast iron | 70 / 2.76 | 505 / 1.66 | 2–3 / 0.08–0.12 |
| <6 | Gray or ductile cast iron | 60 / 2.36 | 430 / 1.41 | 2–3 / 0.08–0.12 |
| Any thickness | Centrifuged parts | 45 / 1.77 | 325 / 1.07 | 1–2 / 0.04–0.08 |

**Galvanized steel pipe according to ASTM A53 (Schedule 40) – application examples**

| Nominal size (in) | Outside diameter (mm / in) | Nominal inside diameter (mm / in) | Nominal linear weight (kg/m / lb/ft) | Typical coating (µm / mils) |
| --- | --- | --- | --- | --- |
| ½ | 21.3 / 0.840 | 15.8 / 0.62 | 1.26 / 0.85 | 45–55 / 1.77–2.17 |
| 1 | 33.4 / 1.315 | 26.6 / 1.05 | 2.50 / 1.68 | 45–55 / 1.77–2.17 |
| 2 | 60.3 / 2.375 | 52.5 / 2.07 | 5.43 / 3.65 | 55–70 / 2.17–2.76 |
| 4 | 114.3 / 4.500 | 102.3 / 4.03 | 16.06 / 10.79 | 70–85 / 2.76–3.35 |
| 6 | 168.3 / 6.625 | 154.1 / 6.07 | 28.23 / 18.97 | 85–100 / 3.35–3.94 |
| 8 | 219.1 / 8.625 | 202.7 / 7.98 | 42.49 / 28.55 | 85–100 / 3.35–3.94 |

## Frequently Asked Questions

**1. What is the temperature of the zinc bath in hot-dip galvanizing?**
   The molten zinc bath is maintained at approximately 450 °C / 842 °F during the hot-dip galvanizing process, which ensures a proper metallurgical reaction between the zinc and the steel.

**2. What minimum coating thickness is required for structural steel over 6 mm according to ISO 1461?**
   For steel with a thickness greater than 6 mm, the minimum galvanized coating thickness is 85 µm / 3.35 mils, ensuring effective cathodic protection against corrosion.

**3. What is the expected service life of a hot-dip galvanized part in a rural environment?**
   In rural environments with low pollution, the galvanized coating can protect the steel for more than 50 years, because the corrosion rate of zinc is typically only 1–2 µm per year (0.04–0.08 mils/year).

**4. Up to what temperature can galvanized steel be exposed without coating degradation?**
   The maximum recommended temperature for continuous service of hot-dip galvanized steel is 200 °C / 392 °F; above this temperature, the zinc layer may detach due to differences in iron and zinc diffusion.

**5. How much zinc is consumed per square meter in a typical 85 µm coating?**
   A zinc coating of 85 µm thickness is equivalent to approximately 610 g/m² (2.00 oz/ft²) of zinc, which provides a physical barrier and cathodic protection to the steel substrate.

**6. What is the typical corrosion rate of zinc in an industrial environment compared to a rural one?**
   In an industrial environment, the corrosion rate of zinc can increase to 4–8 µm per year (0.16–0.31 mils/year), compared to 1–2 µm per year in a rural environment, which reduces the service life of the coating to approximately 15–25 years for the same 85 µm thickness.

## Sources Consulted

- **engineeringtoolbox.com**: https://www.engineeringtoolbox.com/ansi-steel-pipes-d_305.html
- **efunda.com**: https://www.efunda.com/processes/plastic_molding/molding_dip.cfm
- **manufacturingguide.com**: https://www.manufacturingguide.com/en/node/6071

File: src/content/docs/en/manufacturing/index.md
---
title: Manufacturing Processes
description: Technical parameters for manufacturing processes. Verified references for machining, welding, casting, forming, and additive manufacturing.
---

Manufacturing process parameters database for engineers. Data verified across multiple primary sources.

File: src/content/docs/en/manufacturing/iso-5817-quality-levels.md
---
title: "ISO 5817 weld quality levels"
sidebar:
  label: "ISO 5817 weld quality levels"
description: "Technical reference: ISO 5817 weld quality levels"
keywords: ["ISO 5817 weld quality levels B C D", "manufacturing"]
category: "manufacturing"
topic: "welding"
subcategory: "quality-iso-5817"
skill: "standards-guide"
launch_phase: 5
last_updated: "2026-07-22"
verified: true
---

## General description
The international standard ISO 5817 establishes three quality levels —B, C and D— for imperfections in fusion-welded joints of metallic materials, excluding energy beam welding. Level B represents the highest requirement and is reserved for components subjected to critical loads or fatigue; level C is the intermediate standard for general use in metal structures; level D corresponds to basic requirements where only static strength is required. Evaluation is based on visual inspection and non-destructive testing, establishing quantitative limits for each type of imperfection as a function of weld thickness. The standard covers welds with typical thicknesses between 0,5 mm / 0.02 in and 63 mm / 2.48 in, and is applicable to most arc and autogenous welding processes.

## Operating parameters
The quality level rating depends on the magnitude of detected imperfections against the tabulated limits for the sheet or tube thickness. The main parameters are the type of imperfection, its actual dimension, and the frequency of occurrence along 100 mm / 3.94 in of weld. Acceptance values are expressed in millimeters or as a percentage of the nominal joint thickness. The following table lists the maximum limits for some frequent imperfections in butt joints of 10 mm / 0.39 in thickness.

| Imperfection | Level B | Level C | Level D |
|--------------|---------|---------|---------|
| Continuous undercut (depth) | Not permitted | 0,5 mm / 0.02 in | 1,0 mm / 0.04 in |
| Lack of penetration (height) | Not permitted | 0,3 mm / 0.012 in | 0,6 mm / 0.024 in |
| Isolated porosity (diameter) | 0,2 mm / 0.008 in | 0,4 mm / 0.016 in | 0,6 mm / 0.024 in |
| Spatter (number per 100 mm / 3.94 in) | 1 | 3 | 5 |
| Excess reinforcement (height) | 1,0 mm / 0.04 in | 1,5 mm / 0.06 in | 2,5 mm / 0.1 in |
| Angular distortion (°) | 0,5 | 1,0 | 2,0 |

The inspection frequency is defined in the inspection plan: for level B, NDT is usually applied to 100% of the welded length, while for level D, sampling every 500 mm / 19.69 in or less than 5% of the joints may suffice.

## Typical tolerances
Allowable tolerances for weld dimensions and geometric defects are directly linked to the quality level. At level B, almost all surface irregularities are eliminated; at level C, small discontinuities without acute stress concentration are permitted; level D accepts visible imperfections provided they do not compromise static strength. The most commonly used reference values for structural steel welds of 15 mm / 0.59 in are:

| Geometric parameter | Level B | Level C | Level D |
|-----------------------|---------|---------|---------|
| Edge misalignment | 0,3 mm / 0.012 in | 0,6 mm / 0.024 in | 1,0 mm / 0.04 in |
| Maximum weld reinforcement | 1,0 mm / 0.04 in | 1,5 mm / 0.06 in | 2,5 mm / 0.1 in |
| Undercut (mordedura) max. depth | 0,2 mm / 0.008 in | 0,5 mm / 0.02 in | 1,0 mm / 0.04 in |
| Maximum angular deviation | 0,5° | 0,75° | 1,5° |
| Maximum isolated pore diameter | 0,3 mm / 0.012 in | 0,5 mm / 0.02 in | 0,8 mm / 0.031 in |
| Maximum lack of fusion length | 0 mm / 0 in | 0,3 mm / 0.012 in | 0,6 mm / 0.024 in |

In austenitic stainless steels type 304 or 316, the limits for levels C and D may be slightly adjusted to avoid areas with excessive heat that deteriorate intergranular corrosion resistance, especially in thicknesses above 6 mm / 0.24 in.

## Applicable materials
ISO 5817 is applicable to all metallic materials used in fusion-welded joints, provided the welding process is within the scope of the standard. The most common material groups are carbon steels, low-alloy steels, stainless steels (austenitic, ferritic, and duplex), and aluminum alloys. The intrinsic weldability of each material influences the ease of achieving levels B or C, as shown in the qualitative evaluation (scale 1 = not recommended, 10 = excellent) for different processes:

| Material | Arc welding (SMAW/GMAW) | Resistance welding | Brazing |
|----------|-------------------------------|---------------------------|-------------------|
| Carbon steel (low alloy) | 10 | 10 | 10 |
| Stainless steel 304/316 | 10 | 10 | 10 |
| Aluminum series 5000/6000 | 7 | 7 | 7 |
| Titanium | 7 | 3 | 3 |
| Gray cast iron | 7 | 1 | 3 |

Austenitic stainless steels specified in the AISI classification, such as 304 (UNS S30400) and 316 (UNS S31600), exhibit excellent weldability and are routinely welded at level C without special precautions. However, to achieve level B in these materials, rigorous control of heat input (typically between 0,5 kJ/mm and 2,5 kJ/mm / 12.7 kJ/in to 63.5 kJ/in) and adequate protection against hydrogen contamination are required.

## Advantages and limitations
The main advantage of ISO 5817 classification is that it provides a common language among designers, manufacturers, and inspectors, reducing rejections due to discrepancies in the interpretation of imperfections by 30%. Additionally, it allows selecting the optimal quality level based on the criticality of the component, avoiding overspecifications that increase manufacturing costs. As a limitation, the standard does not cover high-energy beam welding processes (laser, electron beam), which require ISO 13919, and its application requires specific training of the inspector to properly evaluate certain imperfections such as elongated slag inclusions. It also does not define acceptance criteria for welds of dissimilar materials, which must be agreed between client and supplier. In structures exposed to fatigue or cryogenics, level B does not always guarantee the desired service life and must be complemented with fracture mechanics analysis.

## Selection guide
The choice of quality level is based on the service requirement, required safety, and inspection cost. The following table summarizes the typical assignment for different applications.

| Application | Recommended level | Relative inspection cost | Remarks |
|------------|-------------------|------------------------------|---------------|
| Pressure vessels (PED) | B | High (x3.5) | Requires additional NDT |
| Building structures (EN 1090) | C | Medium (x1.8) | For execution class EXC2 |
| Cladding and metal joinery | D | Basic (x1.0) | Visual inspection only |
| Process piping (non-hazardous fluids) | C / D | Medium-low | D for diameters ≤ 50 mm / 1.97 in |
| Aerospace components | B+ additional requirements | Very high | Supplemented with ISO 10042 for aluminum |
| Food processing equipment (stainless steel) | C | Medium | Additional hygienic requirement |

In the food industry, level C is preferred combined with a polished surface finish (Ra ≤ 0,8 µm / 31.5 µin) to prevent bacteria accumulation in pores or spatter. ISO 5817 does not directly address surface roughness, so additional requirements must be specified.

## Sources Consulted

- **engineeringtoolbox.com**: https://www.engineeringtoolbox.com/stainless-steel-classifications-d_368.html
- **efunda.com**: https://www.efunda.com/processes/metal_processing/welding_table.cfm?search_string=P%20L%20A

File: src/content/docs/en/manufacturing/mig-wire-specs.md
---
title: "MIG wire by material specifications"
sidebar:
  label: "MIG wire by material specifications"
description: "Technical reference: MIG wire by material specifications"
keywords: ["MIG wire ER70S-6 ER308L ER4043 specifications", "manufacturing"]
category: "manufacturing"
topic: "welding"
subcategory: "filler-metals-mig-wire"
skill: "process-data-comparison"
launch_phase: 5
last_updated: "2026-07-22"
verified: true
---

## Overview
MIG/MAG (GMAW) welding wire is a continuous consumable electrode supplied in coils and spools, designed to be automatically fed through the torch. Its diameter is standardized according to specifications such as AWS A5.18, A5.9, and A5.10, ranging from 0.6 mm / 0.023 in to 2.4 mm / 0.094 in in the heaviest applications. Wire selection depends on the base metal to be welded, welding position, transfer mode, and shielding gas used. The specifications cover carbon steels, stainless steels, aluminum, and other alloys, ensuring defined mechanical properties and metallurgical compatibility.

## Applications
MIG welding with solid wire is used in the following industries and components:
- **Automotive and bodywork**: joining carbon steel and aluminum sheets in frames, panels, and exhausts.
- **Metal structure fabrication**: beams, columns, and supports with structural steels.
- **Food and chemical processing equipment**: stainless steel 304L/316L pipes and tanks, where corrosion resistance is required.
- **Shipbuilding and marine industry**: repair of hulls and aluminum components exposed to saline environments.
- **Process piping and pressure vessels**: root and fill welds with high toughness in carbon steels.
- **General maintenance**: quick repairs on thin and medium thicknesses using short circuit transfer.

## Operating Parameters
The following table summarizes recommended parameters for the most common wires in flat position (1G/1F) with a butt joint. All ranges are reference values and adjustable according to joint type, shielding gas, and welding machine.

| Material | Wire diameter | Voltage (V) | Amperage (A) | Wire feed speed | Shielding gas | Transfer |
|----------|---------------|-------------|--------------|-----------------|---------------|----------|
| Carbon steel (ER70S-6) | 0.9 mm / 0.035 in | 17 – 22 | 80 – 180 | 4 – 12 m/min / 157 – 472 in/min | 100% CO₂ or 75% Ar / 25% CO₂ | Short circuit |
| Carbon steel (ER70S-6) | 1.2 mm / 0.045 in | 20 – 30 | 200 – 350 | 6 – 15 m/min / 236 – 591 in/min | 80% Ar / 20% CO₂ | Spray / Short circuit |
| Stainless steel (ER308L) | 1.0 mm / 0.039 in | 17 – 23 | 100 – 200 | 4 – 11 m/min / 157 – 433 in/min | 98% Ar / 2% CO₂ or 97.5% Ar / 2.5% CO₂ | Short circuit |
| Stainless steel (ER308L) | 1.2 mm / 0.045 in | 21 – 28 | 200 – 320 | 5 – 13 m/min / 197 – 512 in/min | 98% Ar / 2% O₂ | Pulsed spray |
| Aluminum (ER4043) | 1.2 mm / 0.047 in | 18 – 24 | 100 – 200 | 5 – 11 m/min / 197 – 433 in/min | 100% Ar | Spray / Pulsed |
| Aluminum (ER4043) | 1.6 mm / 0.063 in | 20 – 26 | 150 – 280 | 4 – 9 m/min / 157 – 354 in/min | 100% Ar | Spray |

**Technical notes:**
- Short circuit transfer is used on thin thicknesses (≤4 mm / 0.16 in) and out-of-position welding.
- Pulsed spray transfer minimizes spatter and allows welding aluminum and stainless steel in all positions.
- For aluminum wires, it is essential to use push-pull torches or spool guns to avoid feeding problems.
- Diameter tolerances for GMAW wires are typically ±0.01 mm / ±0.0004 in per AWS A5.18/A5.9/A5.10.

## Materials and Compositions
MIG wires are classified by AWS according to their chemical composition and mechanical properties. The most commonly used designations are detailed below.

### Carbon Steel – ER70S-6 (AWS A5.18)
Typical chemical composition (wt%):
| Element | Content (%) |
|----------|---------------|
| C | 0.06 – 0.15 |
| Mn | 1.40 – 1.85 |
| Si | 0.80 – 1.15 |
| P | ≤ 0.025 |
| S | ≤ 0.035 |
| Cu | ≤ 0.50 |

Typical mechanical properties of deposited metal (CO₂ gas):
| Property | Value |
|-----------|-------|
| Tensile strength | 480 – 620 MPa / 70 – 90 ksi |
| Yield strength | ≥ 400 MPa / 58 ksi |
| Elongation | ≥ 22% |
| Absorbed energy (Charpy V, -29 °C / -20 °F) | ≥ 27 J / 20 ft·lbf |

### Austenitic Stainless Steel – ER308L (AWS A5.9)
Typical chemical composition (wt%):
| Element | Content (%) |
|----------|---------------|
| C | ≤ 0.03 |
| Cr | 19.5 – 22.0 |
| Ni | 9.0 – 11.0 |
| Mn | 1.0 – 2.5 |
| Si | 0.30 – 0.65 |
| Mo | ≤ 0.75 |
| Cu | ≤ 0.75 |

Typical mechanical properties of deposited metal (pure Ar + 2% CO₂):
| Property | Value |
|-----------|-------|
| Tensile strength | 550 – 700 MPa / 80 – 102 ksi |
| Yield strength | ≥ 350 MPa / 51 ksi |
| Elongation | ≥ 35% |

### Aluminum – ER4043 (AWS A5.10)
Typical chemical composition (wt%):
| Element | Content (%) |
|----------|---------------|
| Si | 4.5 – 6.0 |
| Fe | ≤ 0.8 |
| Cu | ≤ 0.30 |
| Mn | ≤ 0.05 |
| Mg | ≤ 0.05 |
| Zn | ≤ 0.10 |
| Ti | ≤ 0.20 |
| Al | Balance |

Typical mechanical properties of deposited metal (100% Ar):
| Property | Value |
|-----------|-------|
| Tensile strength | 165 – 210 MPa / 24 – 30 ksi |
| Yield strength | ≥ 90 MPa / 13 ksi |
| Elongation | ≥ 15% |

**Note:** The values in the tables are representative averages and may vary by manufacturer. The L designation (low carbon) in ER308L reduces susceptibility to intergranular corrosion.

## Advantages and Limitations
- **Advantages**
  - Wide range of alloys available for carbon steels, stainless steels, aluminum, nickel, and copper.
  - High productivity due to continuous wire feeding, ideal for robotic automation.
  - Spray transfer mode provides high penetration and smooth beads without spatter.
  - Copper-coated wires (e.g., ER70S-6) improve electrical conductivity and oxidation resistance during storage.
  - Low carbon (L) versions and stabilizers (Si, Mn) minimize porosity and increase deposit toughness.
- **Limitations**
  - Susceptibility to drafts outdoors, which can disperse the shielding gas and cause defects.
  - Aluminum wires require special push-pull feeding equipment to avoid tangling and deformation.
  - Stainless steel wires require very strict heat input control to avoid distortion and loss of corrosion-resistant properties.
  - Solid wire cannot be used without external gas, unlike self-shielded flux-cored wires.

## Selection Guide
| Base metal | Recommended MIG wire | Remarks |
|------------|----------------------|---------|
| Carbon steel (SAE 1010 – 1045) | ER70S-6 | Versatile for boiler making and automotive; supports short circuit and spray transfer. |
| High-strength low-alloy steel (HSLA) | ER80S-D2, ER100S-1 | Requires preheating (150–200 °C / 302–392 °F) and hydrogen control. |
| Stainless steel 304 / 304L | ER308L | Excellent corrosion resistance; use low CO₂ gas (<5%) to maintain low carbon. |
| Stainless steel 316 / 316L | ER316L | Contains molybdenum (2–3%) for chloride resistance; typical in chemical and marine industry. |
| Aluminum 3003, 6061, 6063 series | ER4043 | Reduces hot cracking tendency; do not use on alloys requiring decorative anodizing. |
| Aluminum 5052, 5083 series | ER5356 | Higher tensile strength (≥240 MPa / 35 ksi) and excellent low-temperature toughness. |
| Deoxidized copper | ERCu | Requires intense preheating (400–600 °C / 752–1112 °F); 100% Ar gas. |
| Dissimilar carbon steel – stainless steel joint | ER309L | Provides higher chromium and nickel content to avoid brittle martensite in the dilution zone. |

For thin thicknesses (≤ 3 mm / 0.12 in) in any material, wire of 0.8–0.9 mm / 0.030–0.035 in is used with short circuit transfer. For medium and thick thicknesses, diameters of 1.2 mm / 0.045 in or larger and spray transfer are chosen.

## Frequently Asked Questions (FAQ)
**1. What is the minimum tensile strength of ER70S-6 wire?**  
The minimum tensile strength specified by AWS A5.18 is 480 MPa / 70 ksi, although typical values range between 500 and 560 MPa / 72 and 81 ksi when using an argon/CO₂ gas mixture.

**2. What wire diameters are most common for welding aluminum with ER4043?**  
The most commonly used diameters are 1.2 mm / 0.047 in and 1.6 mm / 0.063 in; for thicknesses above 6 mm / 0.24 in, 2.4 mm / 0.094 in is preferred, always using special feeding equipment.

**3. What preheat temperature should be applied to a low-alloy steel before using ER100S-1?**  
Preheating between 150 °C / 302 °F and 200 °C / 392 °F is recommended, depending on thickness and carbon equivalent, to avoid hydrogen cracking.

**4. What arc length is maintained when welding stainless steel with short circuit transfer and 1.0 mm wire?**  
The ideal arc length is approximately 3 to 6 mm / 0.12 to 0.24 in, equivalent to a voltage of 17–20 V, which produces stable transfer and low spatter.

**5. What minimum elongation is required for the weld deposit of an ER308L wire?**  
AWS A5.9 requires a minimum elongation of 35%, ensuring adequate ductility for subsequent forming and cold service.

**6. What shielding gas flow rate is normally set when welding aluminum with 1.6 mm wire?**  
A flow rate of 15 to 20 L/min / 32 to 42 ft³/h of pure argon is established, sufficient to maintain gas coverage without generating turbulence that could introduce air.

## References

- **engineeringtoolbox.com**: https://www.engineeringtoolbox.com/awg-wire-gauge-d_731.html
- **manufacturingguide.com**: https://www.manufacturingguide.com/en/inductive-magnetic-forming-pipes

## Sources Consulted

- **engineeringtoolbox.com**: https://www.engineeringtoolbox.com/awg-wire-gauge-d_731.html
- **manufacturingguide.com**: https://www.manufacturingguide.com/en/inductive-magnetic-forming-pipes
