Repository: sha5dow/elecdatum

File: src/content/docs/en/materials/inconel-718-properties.md
---
title: "Inconel 718 properties"
sidebar:
  label: "Inconel 718"
description: "Technical reference: Inconel 718 properties"
keywords: ["Inconel 718 nickel superalloy properties", "materials"]
category: "materials"
topic: "non-ferrous-metals"
subcategory: "nickel-alloys"
skill: "material-properties"
launch_phase: 1
last_updated: "2026-07-21"
verified: true
---

## Chemical composition

The typical composition of Inconel 718 (UNS N07718) is:

| Element | Content (% by weight) |
|----------|------------------------|
| Nickel (Ni) | 50,00 – 55,00 |
| Chromium (Cr)   | 17,00 – 21,00 |
| Iron (Fe)  | Balance |
| Niobium (Nb) + Tantalum (Ta) | 4,75 – 5,50 |
| Molybdenum (Mo) | 2,80 – 3,30 |
| Titanium (Ti)   | 0,65 – 1,15 |
| Aluminum (Al)  | 0,20 – 0,80 |
| Cobalt (Co)   | 1,00 max. |
| Manganese (Mn) | 0,35 max. |
| Silicon (Si)   | 0,35 max. |
| Carbon (C)    | 0,08 max. |
| Phosphorus (P)    | 0,015 max. |
| Sulfur (S)     | 0,015 max. |
| Boron (B)       | 0,006 max. |
| Copper (Cu)     | 0,30 max. |

## Mechanical properties

### Solution treated condition

| Product | Yield strength (0,2%) min. | Tensile strength min. | Elongation min. (%) |
|----------|------------------------------|--------------------------------|------------------------|
| Sheet / strip | 550 MPa (80 ksi)   | 965 MPa (140 ksi)  | 30 |
| Plate       | 725 MPa (105 ksi)  | 1035 MPa (150 ksi) | 30 |

### Solution treated and precipitation aged condition

| Product | Yield strength (0,2%) | Tensile strength | Elongation min. (%) |
|----------|--------------------------|----------------------------|------------------------|
| All forms | 1035 MPa (150 ksi) | 1240 MPa (180 ksi) | 12 |

## Physical properties

| Property | Value |
|-----------|-------|
| Density (solution treated) | 8,19 g/cm³ (0,296 lb/in³) |
| Density (aged)   | 8,22 g/cm³ (0,297 lb/in³) |
| Melting range | 1260 – 1338 °C (2300 – 2440 °F) |
| Young's modulus (at -189 °C) | 216 GPa |
| Young's modulus (at 1093 °C) | 99 GPa |
| Poisson's ratio (range) | 0,25 – 0,402 |

## Thermal properties

| Property | Value |
|-----------|-------|
| Thermal conductivity (average 0–100 °C) | 6,5 W/m·K (11,2 BTU·ft/ft²·hr·°F) |
| Specific heat | 0,435 J/g·°C (0,104 BTU/lb·°F) |

## Corrosion resistance

Inconel 718 alloy exhibits good resistance to oxidation and corrosion in the atmospheres encountered in jet engines and gas turbines, within the temperature range where the alloy maintains its mechanical strength.

## Heat treatment

Precipitation hardening is achieved through the following typical cycle:
- Solution treatment: 982 °C (1800 °F) for 1 hour.
- Aging: 718 °C (1325 °F) for 8 hours, followed by furnace cooling at 55 °C/h (100 °F/h) to 621 °C (1150 °F) and holding for 8 hours.

## Machining

Machining of Inconel 718 is demanding due to its high strength and work-hardening tendency. Carbide tools with positive rake angles, low cutting speeds (typically 10 – 30 m/min), abundant coolant, and rigid machine setups are recommended.

## Welding

Inconel 718 can be welded by conventional processes such as TIG (GTAW) or plasma. ERNiFeCr-2 filler material is used. To restore mechanical properties in the weld zone, post-weld heat treatment (solution treatment + aging) is necessary.

## Applications

- Jet engine components (disks, shafts, blades).
- Stationary gas turbines.
- Cryogenic systems and storage tanks.
- Downhole tools and high-strength bolts in the petrochemical industry.

## Comparison with similar materials

| Alloy | Density (g/cm³) | Tensile strength (aged) | Maximum service temperature |
|----------|------------------|----------------------------------------|---------------------------------|
| Inconel 718 | 8,22 | 1240 MPa (180 ksi) | ~ 700 °C (1300 °F) |
| Inconel 625 | 8,44 | 1035 MPa (150 ksi) | ~ 815 °C (1500 °F) |
| Inconel X-750 | 8,28 | 1100 MPa (160 ksi) | ~ 815 °C (1500 °F) |
| Waspaloy | 8,16 | 1310 MPa (190 ksi) | ~ 870 °C (1600 °F) |

## Frequently asked questions

**What is the tensile strength of Inconel 718 after aging?**  
The alloy achieves a minimum tensile strength of 1240 MPa (180 ksi) in the solution treated and precipitation hardened condition.

**What is the density of Inconel 718?**  
The density in the aged condition is 8,22 g/cm³ (0,297 lb/in³), slightly higher than the 8,19 g/cm³ of the solution treated condition.

**At what temperature does Inconel 718 melt?**  
Its melting range is between approximately 1260 °C and 1338 °C (2300 – 2440 °F).

**What is the thermal conductivity of Inconel 718?**  
It exhibits an average thermal conductivity of 6,5 W/m·K (11,2 BTU·ft/ft²·hr·°F) in the range of 0 to 100 °C.

**How much nickel does Inconel 718 contain?**  
The nickel content is between 50% and 55% by weight.

**What strength does it retain at cryogenic temperatures?**  
At -196 °C, the tensile strength of Inconel 718 exceeds 1800 MPa, making it suitable for cryogenic applications.

## References

- **azom.com**: https://www.azom.com/article.aspx?ArticleID=4459
- **engineeringtoolbox.com**: https://www.engineeringtoolbox.com/metals-galvanic-series-seawater-d_1495.html
- **steelnumber.com**: https://www.steelnumber.com/en/search_form_eu.php

## Sources Consulted

- **azom.com**: https://www.azom.com/article.aspx?ArticleID=4459
- **engineeringtoolbox.com**: https://www.engineeringtoolbox.com/metals-galvanic-series-seawater-d_1495.html
- **steelnumber.com**: https://www.steelnumber.com/en/search_form_eu.php

File: src/content/docs/en/materials/stainless-steel-17-4ph.md
---
title: "Stainless Steel 17-4PH"
sidebar:
  label: "Stainless Steel 17-4PH"
description: "Technical reference: Stainless Steel 17-4PH"
keywords: ["17-4PH stainless steel properties", "materials"]
category: "materials"
topic: "ferrous-metals"
subcategory: "stainless-steels"
skill: "material-properties"
launch_phase: 1
last_updated: "2026-07-21"
verified: true
---

## Executive Summary
17-4PH stainless steel (UNS S17400, AISI 630) is a precipitation‑hardenable martensitic alloy that combines high mechanical strength, elevated hardness and good corrosion resistance. Its composition, with approximately 17 % chromium, 4 % nickel and 4 % copper, allows tensile strengths above 1 300 MPa to be achieved through heat treatment. It is widely used in the aerospace, marine, chemical, medical and oil industries, where components require excellent mechanical behavior up to temperatures close to 300 °C and corrosion resistance comparable to that of some austenitic stainless steels. Its martensitic structure gives it magnetic properties.

## Chemical Composition
The chemical composition of 17-4PH steel is given in the following table. Iron constitutes the balance.

| Element | Content (%) |
|---|---|
| Chromium (Cr) | 15.0 – 17.5 |
| Nickel (Ni) | 3.0 – 5.0 |
| Copper (Cu) | 3.0 – 5.0 |
| Manganese (Mn) | ≤ 1.0 |
| Silicon (Si) | ≤ 1.0 |
| Niobium + Tantalum (Nb+Ta) | 0.15 – 0.45 |
| Carbon (C) | ≤ 0.07 |
| Phosphorus (P) | ≤ 0.04 |
| Sulfur (S) | ≤ 0.03 |
| Iron (Fe) | Balance |

## Physical Properties
The physical properties of 17-4PH in the annealed condition are:

| Property | Metric | Imperial |
|---|---|---|
| Density | 7.75 g/cm³ | 0.280 lb/in³ |
| Modulus of elasticity (tension) | 190 – 210 GPa | 27 557 – 30 458 ksi |
| Shear modulus | 77.4 GPa | 11 200 ksi |
| Poisson's ratio | 0.27 – 0.30 | 0.27 – 0.30 |
| Magnetic structure | Ferromagnetic (martensitic) | Ferromagnetic |

## Mechanical Properties
The mechanical properties depend on the heat treatment condition. Condition A (annealed) has a hardness of 352 HB (36 HRC, 349 HV). After aging, the strength and hardness can vary significantly, as shown in the following table of typical values for conditions designated according to aging temperature.

| Condition | Tensile Strength (MPa / ksi) | Yield Strength (MPa / ksi) | Elongation in 4D (%) | Hardness Rockwell C (HRC) |
|---|---|---|---|---|
| **H900** | 1 310 / 190 | 1 170 / 170 | 10 | 44 |
| **H925** | 1 240 / 180 | 1 070 / 155 | 10 | 42 |
| **H1025** | 1 170 / 170 | 1 000 / 145 | 12 | 39 |
| **H1075** | 1 100 / 160 | 930 / 135 | 13 | 37 |
| **H1150** | 1 000 / 145 | 830 / 120 | 15 | 34 |
| **H1150M** | 970 / 141 | 790 / 115 | 17 | 32 |

The values of elastic modulus, shear modulus and Poisson's ratio are those given in the physical properties and remain practically constant in all states.

## Thermal Properties

| Property | SI Value | Imperial Value |
|---|---|---|
| Coefficient of thermal expansion (21 – 93 °C) | 10.8 µm/m·°C | 6.00 µin/in·°F |
| Thermal conductivity (H900 at 149 °C) | 17.9 W/m·K | 124 BTU·in/hr·ft²·°F |
| Thermal conductivity (H900 at 482 °C) | 22.6 W/m·K | 156.8 BTU·in/hr·ft²·°F |
| Specific heat (typical) | 460 J/kg·K | 0.11 BTU/lb·°F |

## Equivalent Designations
17-4PH steel is known under multiple designations in different norms and standards. The following table lists the most common ones.

| Standard | Designation |
|---|---|
| AISI | 630 |
| UNS | S17400 |
| ASTM A564 | 630 |
| ASTM A693 | 630 |
| ASTM A705 | 630 |
| AMS 5643 | 17-4PH |
| AMS 5604 | 17-4PH |
| MIL | MIL‑S‑81591 / MIL‑C‑24111 |
| SAE | J467 (17-4PH) |
| ASME | SA564 / SA705 |

## Heat Treatments
The heat treatment of 17-4PH comprises two main stages: solution treatment and aging.

- **Solution treatment (Condition A):** Heating at 1 038 °C (1 900 °F) for 30 minutes, followed by rapid cooling to a temperature below 16 °C (60 °F) to ensure complete martensitic transformation.
- **Aging (H conditions):** Starting from condition A, the material is aged at the temperature indicated in its designation for controlled times:
  - H900: 482 °C (900 °F) for 1 h, air cooling.
  - H925, H1025, H1075, H1100, H1150: soak for 4 h at the corresponding temperature, air cooling.
  - H1150M: double stage: 760 °C (1 400 °F) for 2 h, air cooling, followed by 620 °C (1 150 °F) for 4 h, air cooling. This overaging treatment significantly improves resistance to stress corrosion cracking.

## Manufacturing and Processing

**Machinability**
In the annealed condition (A), 17-4PH exhibits a machinability of 48 % relative to the reference steel AISI 1212 (100 %). It produces long, adhesive chips; therefore, solution treatment after machining is recommended if working in the H1150M state before final hardening.

**Forming**
The material can be cold formed to a moderate degree. For severe deformations, working in the annealed condition is recommended.

**Welding**
It can be welded satisfactorily by conventional fusion and resistance methods. Oxyacetylene welding is not recommended. Generally, filler metal of similar composition is used, and a post‑weld aging treatment is necessary to recover the mechanical properties in the affected zone.

## Applications by Industry
Thanks to its excellent combination of mechanical strength, hardness and corrosion resistance, 17-4PH is used in sectors where reliability is critical:

- **Aerospace:** Structural components, fasteners, shafts, brackets and landing gear parts.
- **Marine:** Propulsion shafts, propellers, valves and components exposed to salt spray.
- **Oil and gas:** Valves, pumps, downhole tool bodies and drilling equipment.
- **Chemical:** Pump casings, agitators and parts in contact with mildly corrosive media.
- **Medical:** Surgical instruments, prostheses and implantable devices due to its biocompatibility and sterilizability.
- **Firearms:** Gun parts requiring high strength and wear resistance.

## Comparison with Similar Materials
Compared to austenitic stainless steels such as 304, 17-4PH offers up to three times higher tensile strength and much higher hardness, although its corrosion resistance in very aggressive environments (e.g., stagnant seawater) is inferior, and it can suffer pitting corrosion. With respect to 15-5PH, the main difference lies in the microstructure and weldability; 17-4PH has a slightly higher carbon content, which favors the hardening response, while 15-5PH shows a lower tendency to cracking in thick weldments. Compared to traditional martensitic steels such as 410, 17-4PH retains much better corrosion resistance and can operate at higher temperatures without losing mechanical properties.

## FAQ
1. **What is the maximum tensile strength of 17-4PH?**
   It reaches 1 310 MPa (190 ksi) in condition H900, and 1 300 MPa (190 ksi) as a typical reference value.

2. **What Rockwell hardness can be obtained with the H900 treatment?**
   A hardness of 44 HRC is achieved in the H900 (482 °C) aging condition.

3. **What is the machinability of 17-4PH compared to a reference steel?**
   In the annealed state, its machinability is 48 % relative to AISI 1212 steel, which has 100 % relative machinability.

4. **Up to what maximum temperature can 17-4PH work while maintaining its properties?**
   The recommended maximum continuous service temperature is 300 °C (572 °F) to preserve strength and hardness.

5. **Is 17-4PH stainless steel magnetic?**
   Yes, its martensitic structure makes it ferromagnetic, unlike austenitic steels such as 304.

6. **Can 17-4PH be welded and what method is recommended?**
   It is weldable by all common fusion and resistance methods (TIG, MIG, plasma), but oxyacetylene welding is not advised; post‑weld treatment is often required.

## Sources Consulted

- **azom.com**: https://www.azom.com/article.aspx?ArticleID=6778
- **engineeringtoolbox.com**: https://www.engineeringtoolbox.com/machinability-metals-d_1450.html
- **steelnumber.com**: https://www.steelnumber.com/index.php

File: src/content/docs/en/materials/stainless-steel-301.md
---
title: "Stainless Steel 301"
sidebar:
  label: "Stainless Steel 301"
description: "Technical reference: Stainless Steel 301"
keywords: ["301 stainless steel properties specifications", "materials"]
category: "materials"
topic: "ferrous-metals"
subcategory: "stainless-steels"
skill: "material-properties"
launch_phase: 1
last_updated: "2026-07-21"
verified: true
---

## Designation and Standards

| Designation | Standard / Equivalent |
| --- | --- |
| AISI | 301 |
| UNS | S30100 |
| EN | X10CrNi18-8 (1.4310) |
| JIS | SUS301 |
| BS | 301S21 |
| SS | 2331 |

## Chemical Composition

| Element | Content (% by weight) |
| --- | --- |
| Carbon (C) | ≤ 0.15 |
| Manganese (Mn) | ≤ 2.00 |
| Silicon (Si) | ≤ 1.00 |
| Phosphorus (P) | ≤ 0.045 |
| Sulfur (S) | ≤ 0.030 |
| Chromium (Cr) | 16.0 – 18.0 |
| Nickel (Ni) | 6.0 – 8.0 |
| Iron (Fe) | Balance |

## Mechanical Properties

Values depend on the degree of cold work. The table shows typical properties per ASTM A666 standard for the most common supply conditions.

| Condition | Yield Strength (MPa) | Tensile Strength (MPa) | Elongation in 50 mm (%) | Rockwell Hardness |
| --- | --- | --- | --- | --- |
| Annealed | 205 (30 ksi) | 515 (75 ksi) | 55 min | 85 HRB max |
| 1/4 Hard | 515 (75 ksi) | 860 (125 ksi) | 25 min | 25 HRC max |
| 1/2 Hard | 755 (110 ksi) | 1035 (150 ksi) | 18 min | 32 HRC max |
| 3/4 Hard | 930 (135 ksi) | 1205 (175 ksi) | 12 min | 37 HRC max |
| Full Hard | 965 (140 ksi) | 1275 (185 ksi) | 8 min | 41 HRC max |

**Other elastic constants (at room temperature):**
- Modulus of Elasticity: 193 GPa (28.0 × 10⁶ psi) – range 189–197 GPa
- Shear Modulus: 76 GPa (11.0 × 10⁶ psi)
- Poisson's Ratio: 0.27

## Physical Properties

| Property | SI Value | Imperial Value |
| --- | --- | --- |
| Density | 7.93 g/cm³ | 0.286 lb/in³ |
| Melting Point | 1400 – 1420 °C | 2550 – 2590 °F |
| Crystal Structure | Face-centered cubic (unstable austenite) |  |
| Magnetism | Slightly magnetic after cold deformation |  |

## Thermal Properties

| Property | SI Value | Imperial Value |
| --- | --- | --- |
| Coefficient of Thermal Expansion (20–100 °C) | 16.5 – 18.5 µm/m·K | 9.2 – 10.3 µin/in·°F |
| Thermal Conductivity at 100 °C | 15 – 17 W/m·K | 104 – 118 BTU·in/h·ft²·°F |
| Specific Heat | 490 – 530 J/kg·K | 0.117 – 0.127 BTU/lb·°F |
| Maximum Service Temperature in Oxidizing Atmosphere | 750 – 900 °C | 1380 – 1650 °F |

## Electrical Properties

| Property | Value |
| --- | --- |
| Electrical Resistivity | 65 – 77 µΩ·cm (0.65 – 0.77 µΩ·m) |

## Corrosion Resistance

It exhibits excellent general resistance, with a rating of 5 (excellent) in the following environments: fresh water, sea water, organic solvents, oxidation at 500 °C, weak acids, weak alkalis, and UV radiation. In strong acids the resistance is good (rating 4). Surface wear has a rating of 4, while flammability is 5.

Compared to other stainless steels, 301 offers slightly lower resistance than 304, especially in chloride media. It is susceptible to stress corrosion cracking in atmospheres containing chlorides at temperatures above 60 °C. For aggressive marine environments, molybdenum grades such as 316 are recommended.

## Applications by Industry

| Industry | Applications |
| --- | --- |
| Automotive | Trim, moldings, clamps, springs, exhaust components |
| Aerospace | Structural fuselage parts, brackets, and fasteners requiring high strength after forming |
| Railway Transport | Body panels, lightweight structural profiles |
| Appliances and Housewares | Sinks, trays, washing machine drums, kitchen equipment |
| Food Industry | Conveyors, hoppers, and work surfaces requiring moderate corrosion resistance |
| Medical and Instrumentation | Housings, non-critical instruments, and hospital furniture |

## Comparison with Similar Materials

| Property | 301 | 304 | 316 |
| --- | --- | --- | --- |
| Maximum Mechanical Strength by Cold Work | Very high (up to ~1275 MPa) | High (up to ~860 MPa) | High (up to ~860 MPa) |
| General Corrosion Resistance | Good | Better | Excellent (Mo presence) |
| Pitting Resistance (PREN) | ~18 | ~18 | ~24 |
| Weldability | Good (possible sensitization) | Excellent | Excellent |
| Relative Cost | Medium | Medium | High |

Stainless steel 301 is distinguished by its ability to harden drastically through cold work, reaching strengths typical of martensitic steels, while maintaining useful ductility. Compared to 304, it sacrifices some corrosion resistance to gain mechanical properties after forming. In applications requiring maximum strength without quench heat treatments, 301 is often the choice.

## Frequently Asked Questions (FAQ)

**What is the tensile strength of Stainless Steel 301 in the annealed condition?**  
The minimum tensile strength is 515 MPa (75 ksi) and can rise up to 620 MPa depending on thickness.

**What is the typical hardness of 301 in the full hard condition?**  
A hardness of approximately 41 HRC is reached, equivalent to about 375 HB on the Brinell scale.

**How much chromium does steel 301 contain?**  
The chromium content is between 16% and 18%, sufficient to ensure the protective passive layer.

**What is the thermal conductivity at room temperature?**  
The thermal conductivity is approximately 15 W/m·K (8.7 BTU/h·ft·°F), notably lower than that of carbon steels.

**At what temperature does Stainless Steel 301 melt?**  
Its melting point is in the range of 1400–1420 °C (2550–2590 °F).

**What is the density of stainless steel 301?**  
The typical density is 7.93 g/cm³ (0.286 lb/in³), a common value for chromium-nickel austenitic stainless steels.

## Sources Consulted

- **azom.com**: https://www.azom.com/properties.aspx?ArticleID=960
- **engineeringtoolbox.com**: https://www.engineeringtoolbox.com/stainless-steel-classifications-d_368.html
- **steelnumber.com**: https://www.steelnumber.com/en/equivalent_steel_iron_eu.php?zname_id=2991

File: src/content/docs/en/materials/stainless-steel-304.md
---
title: "Stainless Steel 304"
sidebar:
  label: "Stainless Steel 304"
description: "Technical reference: Stainless Steel 304"
keywords: ["304 stainless steel properties specifications", "materials"]
category: "materials"
topic: "ferrous-metals"
subcategory: "stainless-steels"
skill: "material-properties"
launch_phase: 1
last_updated: "2026-07-21"
verified: true
---

## General description
Stainless steel 304 (UNS S30400) is the most versatile and widely consumed austenitic stainless steel in the world, with an estimated annual production of several million tonnes. Its stable austenitic structure, achieved through a balance of chromium (≈18 %) and nickel (≈8 %), provides excellent formability, weldability and corrosion resistance in a wide variety of environments. It is the predominant choice for the manufacture of deep-drawn parts — such as sinks, kitchenware and hollowware — and in architectural, industrial and transportation components. The 304L (low carbon, UNS S30403) and 304H (high carbon, UNS S30409) variants cover applications requiring welding of thick sections without post-weld heat treatment or service at high temperature, respectively.

## Chemical composition
The following table shows the typical chemical composition specified in ASTM A240/A240M for grade 304.

| Element | Composition (wt%) |
|----------|--------------------------|
| Carbon (C) | ≤ 0,08 |
| Manganese (Mn) | ≤ 2,00 |
| Silicon (Si) | ≤ 0,75 |
| Phosphorus (P) | ≤ 0,045 |
| Sulfur (S) | ≤ 0,030 |
| Chromium (Cr) | 18,0 – 20,0 |
| Nickel (Ni) | 8,0 – 10,5 |
| Nitrogen (N) | ≤ 0,10 |

For grade 304L the maximum carbon limit is 0,030 % and the nickel range is extended to 12,0 %. Grade 304H requires a carbon content between 0,04 and 0,10 % and an ASTM grain size No. 7 or coarser.

## Mechanical properties by heat treatment condition
The minimum values given correspond to the annealed condition in flat product (plate, sheet and coil) according to ASTM A240/A240M.

| Property (annealed) | 304 | 304L | 304H | SI Units | Imperial Units |
|----------------------|-----|------|------|-------------|----------------------|
| Tensile strength | 515 | 485 | 515 | MPa | 74,7 ksi |
| Yield strength (0,2 % offset) | 205 | 170 | 205 | MPa | 29,7 ksi |
| Elongation (in 50 mm) | 40 | 40 | 40 | % | — |
| Hardness Rockwell B (max.) | 92 | 92 | 92 | — | — |
| Hardness Brinell (max.) | 201 | 201 | 201 | — | — |

Heavily cold-worked parts can achieve tensile strength values above 1000 MPa, while elongation may decrease to 5-10 %.

## Physical properties
The following properties have been measured in the annealed condition and at room temperature, unless otherwise stated.

| Property | Value | SI Units | Imperial Units |
|-----------|-------|-------------|----------------------|
| Density | 8000 | kg/m³ | 0,289 lb/in³ |
| Modulus of elasticity (E) | 193 | GPa | 28,0 × 10⁶ psi |
| Poisson's ratio (ν) | 0,27 | — | — |
| Electrical resistivity | 720 | nΩ·m | — |

## Thermal properties

| Property | Value | SI Units | Imperial Units |
|-----------|-------|-------------|----------------------|
| Melting range | 1400 – 1450 | °C | 2550 – 2650 °F |
| Specific heat (0‑100 °C) | 500 | J/(kg·K) | 0,12 Btu/(lb·°F) |
| Thermal conductivity at 100 °C | 16,2 | W/(m·K) | 9,36 Btu/(h·ft·°F) |
| Thermal conductivity at 500 °C | 21,5 | W/(m·K) | 12,4 Btu/(h·ft·°F) |
| Mean coefficient of thermal expansion (0‑100 °C) | 17,2 | µm/(m·°C) | 9,56 µin/(in·°F) |
| Mean coefficient of thermal expansion (0‑315 °C) | 17,8 | µm/(m·°C) | 9,89 µin/(in·°F) |
| Mean coefficient of thermal expansion (0‑538 °C) | 18,4 | µm/(m·°C) | 10,2 µin/(in·°F) |

## Corrosion resistance
Stainless steel 304 offers excellent resistance in most natural atmospheres and in many dilute chemical media. It is susceptible to pitting corrosion and crevice corrosion when exposed to hot chlorides; above about 60 °C it may suffer stress corrosion cracking in environments with more than 150 mg/L of chlorides (the limit at room temperature is around 400 mg/L). It is also very sensitive to thiosulfate anions generated by pyrite oxidation, which can cause severe pitting in contact with sulfide-bearing clays. In applications requiring higher resistance to chlorides or more aggressive acids, grade 316 is recommended.

## Applications by industry

| Sector | Typical applications |
|--------|----------------------|
| Kitchen and catering | Sinks, cookware, cutlery (18/10), sanitary accessories |
| Architecture and construction | Decorative panels, railings, door and window frames, locksmithing |
| Automotive and transport | Trim, moldings, exhaust components, fuel tanks |
| Chemical and food industry | Tanks, pipes, heat exchangers, pressure vessels, fermentation vats |
| Aerospace and cryogenics | Structural components, joints, ducts for liquefied gases |
| Appliances and consumer goods | Washing machine drums, dishwasher tubs, small appliance housings |
| Medical equipment | General surgical instruments, hospital furniture |

## Weldability
Stainless steel 304 has excellent weldability by all conventional processes (TIG, MIG, shielded metal arc, resistance). In thin sections (≤ 6 mm) post-weld heat treatment is not necessary because the risk of chromium carbide precipitation is low. For thicker sections or when service conditions may cause intergranular corrosion, grade 304L is used, whose low carbon content eliminates the need for subsequent annealing. Grade 304H, used in boiler making and components operating at elevated temperatures, is generally welded without subsequent treatments as long as design temperatures are kept within permissible limits.

## Comparison with similar materials

| Material | Why can it be chosen over 304? |
|----------|---------------------------------------------|
| 301L | Greater work-hardening capacity; suitable for roll-formed or drawn parts requiring high mechanical strength. |
| 304L | Minimal tendency to carbide precipitation; recommended for thick-section welds without annealing and in environments that may induce intergranular corrosion. |
| 304H | Better mechanical and creep strength at high temperature; used in boiler making and components exposed to more than 400 °C. |
| 316 | Much superior pitting corrosion resistance thanks to the addition of molybdenum (≈2,5 %); indicated for marine environments and chemical processes with chlorides. |
| 321 | Stabilized with titanium; avoids intergranular corrosion in high-temperature applications (500‑800 °C) without requiring low carbon content. |
| 430 (ferritic) | Magnetic steel, no nickel; lower cost than 304 and good corrosion resistance indoors; used in appliances and cladding when high formability is not required. |

## International equivalents

| Grade | UNS | EN (Steel) | JIS (Japan) | BS (UK) | SS (Sweden) |
|-------|-----|------------|-------------|------------------|-------------|
| 304   | S30400 | 1.4301 (X5CrNi18‑10) | SUS 304 | 304S31 | 2332 |
| 304L  | S30403 | 1.4306 (X2CrNi19‑11) | SUS 304L | 304S11 | 2352 |
| 304H  | S30409 | 1.4948 (X6CrNi18‑11) | — | 304S51 | — |

These equivalents are for guidance; for exact requirements the original standards of each country must be consulted.

## Frequently asked questions

**What is the minimum tensile strength of stainless steel 304 in the annealed condition?**  
The minimum value per ASTM A240 is 515 MPa (74,7 ksi), and much higher values can be achieved after cold working.

**What is the density of 304 steel and how does it affect component weight?**  
The density is 8000 kg/m³ (0,289 lb/in³), which is approximately 2 % more than that of carbon steel; one cubic meter of 304 weighs 8000 kg.

**At what temperature does 304 melt?**  
The melting range is between 1400 and 1450 °C (2550‑2650 °F), typical of austenitic steels with high chromium and nickel content.

**What is the thermal conductivity of 304 and how does it vary with temperature?**  
At 100 °C the conductivity is 16,2 W/(m·K) (9,36 Btu/(h·ft·°F)), increasing to 21,5 W/(m·K) (12,4 Btu/(h·ft·°F)) at 500 °C; these values are significantly lower than those of carbon steel.

**Is stainless steel 304 magnetic?**  
In the annealed condition it is practically non-magnetic (magnetic permeability close to 1) due to its austenitic structure; after heavy cold working it may develop slight magnetism.

**What chromium and nickel content defines 304?**  
Chromium is in the range 18‑20 % and nickel between 8 and 10,5 %, giving rise to the well-known commercial designations "18/8" or "18/10".

## Sources Consulted

- **azom.com**: https://www.azom.com/article.aspx?articleid=965
- **engineeringtoolbox.com**: https://www.engineeringtoolbox.com/stainless-steel-310-properties-d_2167.html
- **steelnumber.com**: https://www.steelnumber.com/en/equivalent_steel_iron_eu.php?zname_id=880

File: src/content/docs/en/materials/stainless-steel-316.md
---
title: "Stainless Steel 316"
sidebar:
  label: "Stainless Steel 316"
description: "Technical reference: Stainless Steel 316"
keywords: ["316 stainless steel properties specifications", "materials"]
category: "materials"
topic: "ferrous-metals"
subcategory: "stainless-steels"
skill: "material-properties"
launch_phase: 1
last_updated: "2026-07-21"
verified: true
---

## Chemical Composition

Stainless Steel 316 is an austenitic chromium-nickel-molybdenum steel with the following chemical composition (% by mass):

| Element | % Min | % Max |
|---|---|---|
| Carbon (C) | — | 0.08 |
| Manganese (Mn) | — | 2.00 |
| Silicon (Si) | — | 1.00 |
| Phosphorus (P) | — | 0.045 |
| Sulfur (S) | — | 0.030 |
| Chromium (Cr) | 16.0 | 18.0 |
| Nickel (Ni) | 10.0 | 14.0 |
| Molybdenum (Mo) | 2.00 | 3.00 |
| Iron (Fe) | Balance | Balance |

The addition of molybdenum notably improves resistance to pitting corrosion and in chloride environments. The low-carbon version, 316L (C ≤ 0.03%), is especially suitable for applications with welding or risk of sensitization.

## Equivalent Designations

The main equivalent designations for stainless steel 316 are:

| Standard | Designation |
|---|---|
| UNS | S31600 |
| EN | 1.4401 |
| AISI/SAE | 316 |
| DIN | X5CrNiMo17-12-2 |
| BS | 316S31 |
| JIS | SUS 316 |

For the low-carbon version, the EN designation is 1.4404 and the UNS is S31603.

## Mechanical Properties

Mechanical properties vary according to heat treatment condition. Typical values for material in annealed condition are shown below:

| Property | SI Unit | Value (annealed) | Imperial Unit |
|---|---|---|---|
| Yield strength (0.2% offset) | MPa | 205 min | 30 ksi min |
| Tensile strength | MPa | 515 – 690 | 75 – 100 ksi |
| Elongation in 50 mm | % | 40 | — |
| Rockwell B hardness | HRB | 79 max | — |
| Brinell hardness | HB | 217 max | — |

With moderate cold working, yield strengths above 480 MPa and tensile strengths near 620 MPa can be achieved, but with significant reduction in ductility.

## Physical and Thermal Properties

The density of 316 steel is approximately 8.0 Mg/m³ (500 lb/ft³). Other notable properties are:

| Property | SI Value | Imperial Value |
|---|---|---|
| Density at 20 °C | 7.99 g/cm³ | 0.288 lb/in³ |
| Modulus of elasticity (Young) | 193 GPa | 28 × 10⁶ psi |
| Shear modulus | 77 GPa | 11.2 × 10⁶ psi |
| Poisson's ratio | 0.27 | 0.27 |
| Specific heat | 500 J/(kg·K) | 0.12 BTU/(lb·°F) |
| Thermal conductivity at 100 °C | 16.2 W/(m·K) | 112 BTU·in/(h·ft²·°F) |
| Coefficient of thermal expansion (20‑100 °C) | 16.0 × 10⁻⁶ /K | 8.9 × 10⁻⁶ /°F |
| Melting point | 1375 – 1400 °C | 2500 – 2550 °F |
| Maximum service temperature (air) | 870 °C | 1600 °F |
| Electrical resistivity at 20 °C | 74 × 10⁻⁸ Ω·m | 29.1 Ω·circ‑mil/ft |

The alloy is non-magnetic in the annealed condition and may exhibit some magnetic response after cold working.

## Corrosion Resistance

316 steel offers superior corrosion resistance to 304, especially in chloride-containing environments, thanks to molybdenum. Its characteristics include:

- Resistance to pitting and crevice corrosion in seawater and moderate chloride environments.
- Resistance to reducing acids (sulfuric, phosphoric, acetic) at moderate concentrations and temperatures.
- Excellent performance in urban and rural atmospheres, as well as in mild industrial environments.
- Not suitable for prolonged exposure to hot concentrated sulfuric acid, hydrochloric acid, or chlorides at elevated temperatures where stress corrosion cracking may occur.

The low-carbon version (316L) minimizes chromium carbide precipitation during welding, maintaining intergranular corrosion resistance.

## Heat Treatments

316 is not hardenable by heat treatment. Most properties are obtained by annealing and subsequent rapid cooling.

| Treatment | Temperature | Duration | Cooling |
|---|---|---|---|
| Solution annealing | 1010 – 1120 °C | 15 – 30 min per 25 mm thickness | Water or forced air |
| Stress relief | 400 – 600 °C | 1 – 2 h | Air |

Slow cooling between 550 °C and 850 °C can cause precipitation of undesirable phases and loss of corrosion resistance. Welded parts with low carbon (316L) do not require post-weld annealing if thickness does not exceed 6 mm.

## Industrial Applications

Stainless steel 316 is used in a wide variety of sectors:

- **Chemical and petrochemical industry:** pressure vessels, heat exchangers, piping for corrosive fluids.
- **Food industry:** processing equipment, fermentation tanks, surfaces in contact with acidic or salty foods.
- **Pharmaceutical and medical:** autoclaves, surgical instruments, temporary implants.
- **Marine and coastal:** components exposed to saltwater splashes, nautical fittings, handrails in coastal areas.
- **Water treatment:** drinking water pipes, desalination plants, wastewater treatment plants.
- **Architecture:** cladding, facades, and structural elements in urban and coastal environments.

## Comparison with Similar Materials

Below, 316 steel is compared with other austenitic and duplex stainless steels:

| Material | Cr | Ni | Mo | Chloride resistance (PREN)* | Relative cost |
|---|---|---|---|---|---|
| AISI 304 | 18‑20 | 8‑10.5 | — | 18‑20 | 1 |
| AISI 316 | 16‑18 | 10‑14 | 2‑3 | 24‑26 | 1.3 |
| AISI 316L | 16‑18 | 10‑14 | 2‑3 | 24‑26 | 1.4 |
| Duplex 2205 | 22‑23 | 4.5‑6.5 | 3‑3.5 | 34‑36 | 1.8 |

*PREN = %Cr + 3.3 × %Mo + 16 × %N (higher PREN indicates greater pitting resistance).

Compared to 304, 316 practically doubles pitting corrosion resistance and extends the range of use in marine environments. Duplex grades (such as 2205) offer higher mechanical strength and better performance in chlorides, although at a higher cost than 316.

## Available Formats

Stainless steel 316 is supplied in the following commercial formats:

- **Sheet and strip:** thicknesses from 0.5 to 50 mm, widths up to 2000 mm.
- **Bars and profiles:** round, square, hexagonal, and angles from 3 mm to 300 mm.
- **Seamless and welded tubes:** diameters from 6 mm to 610 mm.
- **Wire and electrodes:** for welding and spring or mesh applications.
- **Forgings and castings:** according to ASTM A743/A744 specification.

It is also available in surface finishes ranging from hot rolled (No. 1) to bright polished (No. 8), including satin and ground finishes for decorative applications.

## Manufacturing Notes

- **Machining:** 316 has machinability of about 45% compared to carbon steel. Carbide or cobalt high-speed steel tools with abundant cooling are recommended.
- **Welding:** Supports TIG, MIG, submerged arc, and resistance welding. 316L or 309Mo fillers are preferred to reduce risk of intergranular corrosion.
- **Cold forming:** Possesses excellent ductility, allowing deep drawing, bending, and profiling without heating. It work-hardens at a moderate rate.
- **Cutting:** Supports plasma, laser, and waterjet cutting. For thin thicknesses, it can be cut with shears.

The surface should always be cleaned after fabrication to remove thermal oxides and ferritic contamination that could initiate corrosion.

## Frequently Asked Questions

**What is the density of stainless steel 316?**  
The density is approximately 8.0 g/cm³, which is equivalent to about 500 lb/ft³ in imperial units.

**What is the difference between 316 and 316L?**  
316L has a maximum carbon content of 0.03%, compared to 0.08% for 316. This reduces the risk of intergranular corrosion after welding or heat treatments, while the rest of the properties remain practically identical.

**What is the maximum working temperature for 316?**  
In continuous service in air, the maximum recommended temperature is 870 °C. For intermittent exposures, it can reach up to 925 °C.

**What is the minimum tensile strength in the annealed condition?**  
The minimum tensile strength is 515 MPa (75 ksi). In the cold-worked condition, it can exceed 620 MPa.

**Is 316 magnetic?**  
No, it is essentially non-magnetic in the annealed condition. After cold working, it may show slight magnetism due to partial transformation to martensite.

**Can 316 steel be used in seawater?**  
Yes, it offers good corrosion resistance for short-term immersion or saltwater splashes, but it is not suitable for permanent immersion at high temperature or in conditions of very low oxygen renewal, where pitting may occur. For such applications, superduplex steels are recommended.

## Sources Consulted

- **azom.com**: https://www.azom.com/properties.aspx?ArticleID=863
- **engineeringtoolbox.com**: https://www.engineeringtoolbox.com/stainless-steel-classifications-d_368.html
- **steelnumber.com**: https://www.steelnumber.com/en/steel_alloy_composition_eu.php?name_id=2132

File: src/content/docs/en/materials/stainless-steel-410.md
---
title: "Stainless Steel 410"
sidebar:
  label: "Stainless Steel 410"
description: "Technical reference: Stainless Steel 410"
keywords: ["410 stainless steel properties specifications", "materials"]
category: "materials"
topic: "ferrous-metals"
subcategory: "stainless-steels"
skill: "material-properties"
launch_phase: 1
last_updated: "2026-07-21"
verified: true
---

Stainless steel 410 (UNS S41000) is a general-purpose martensitic stainless steel containing between 11,5 % and 13,5 % chromium. It offers a combination of high mechanical strength, hardenability, and moderate corrosion resistance, which can be improved by polishing, quenching, and tempering. It is supplied mainly in the form of bars, wires, forgings, and plates, and is used where high mechanical properties and exposure to mild corrosive environments are required.

## Chemical composition

| Element | Minimum (%) | Maximum (%) |
|---|---|---|
| Carbon (C) | – | 0,15 |
| Manganese (Mn) | – | 1,0 |
| Silicon (Si) | – | 1,0 |
| Phosphorus (P) | – | 0,04 |
| Sulfur (S) | – | 0,03 |
| Chromium (Cr) | 11,5 | 13,5 |
| Nickel (Ni) | – | 0,75 |
| Iron (Fe) | Balance | – |

## Mechanical properties

### Annealed condition

| Property | Value (SI) | Value (Imperial) |
|---|---|---|
| Tensile strength, min. | 480 MPa | 69,6 ksi |
| Yield strength (0,2 %), min. | 275 MPa | 39,9 ksi |
| Elongation in 50 mm, min. | 16 % | 16 % |

### Properties after quenching and tempering

| Temper. temp. (°C) | Tensile strength (MPa / ksi) | Yield strength (MPa / ksi) | Elong. (%) | Brinell hardness (HB) | Charpy V impact (J) |
|---|---|---|---|---|---|
| 204 | 1475 / 214 | 1005 / 146 | 11 | 400 | 30 |
| 316 | 1470 / 213 | 961 / 139 | 18 | 400 | 36 |
| 427 | 1340 / 194 | 920 / 133 | 18,5 | 405 | (1) |
| 538 | 985 / 143 | 730 / 106 | 16 | 321 | (1) |
| 593 | 870 / 126 | 675 / 98 | 20 | 255 | 39 |
| 650 | 300 / 44 | 270 / 39 | 29,5 | 225 | 80 |

(1) Tempering in the 425–600 °C range causes a severe drop in toughness; its use in that range is not recommended.

## Physical properties

| Property | Value (SI) | Value (Imperial) |
|---|---|---|
| Density | 7800 kg/m³ | 0,282 lb/in³ |
| Elastic modulus | 200 GPa | 29,0 × 10⁶ psi |
| Electrical resistivity | 570 nΩ·m | 22,4 µΩ·in |

## Thermal properties

| Property | Value (SI) | Value (Imperial) |
|---|---|---|
| Thermal expansion coefficient (0–100 °C) | 9,9 µm/m·°C | 5,5 µin/in·°F |
| Thermal expansion coefficient (0–315 °C) | 11 µm/m·°C | 6,1 µin/in·°F |
| Thermal expansion coefficient (0–538 °C) | 11,5 µm/m·°C | 6,4 µin/in·°F |
| Thermal conductivity at 100 °C | 24,9 W/m·K | 14,4 Btu·ft/(h·ft²·°F) |
| Thermal conductivity at 500 °C | 28,7 W/m·K | 16,6 Btu·ft/(h·ft²·°F) |
| Specific heat (0–100 °C) | 460 J/kg·K | 0,11 Btu/lb·°F |

## Heat treatment

Quenching is performed by heating between 980 °C and 1010 °C (1800–1850 °F) with oil or air cooling, depending on the section. Subsequent tempering is adjusted according to the desired properties; lower temperatures (200–315 °C) provide high strength and hardness, while temperatures above 600 °C improve ductility and toughness. Tempering should be avoided in the 425–600 °C range because a marked loss of toughness occurs in this zone. Annealing is carried out at 815–900 °C (1500–1650 °F) with slow furnace cooling.

## Weldability

The 410 steel can be welded using conventional arc processes (TIG, MIG, covered electrode). To reduce the risk of cold cracking, preheating between 200 °C and 300 °C (400–570 °F) and immediate post-weld heat treatment (tempering) are required. As filler material, E/ER 410 wire is recommended (composition similar to the base metal according to EN ISO 14343), which contains ≤0,12 % C and 11,5‑13,5 % Cr.

## Machining

Machining of 410 is more demanding than that of structural carbon steels, although it is feasible in both annealed and quenched and tempered conditions. It has moderate machinability, typical of martensitic stainless steels. The use of rigid cutting tools, reduced cutting speeds, and abundant lubrication is recommended to obtain good surface finishes.

## Corrosion resistance

Stainless steel 410 offers good corrosion resistance in moderate environments: fresh water, steam, dilute organic acids, and urban atmospheres. Maximum resistance is achieved with a polished or passivated surface. However, its behavior in marine atmospheres or chloride-containing media is inferior to that of austenitic steels such as 304; under these conditions it can suffer pitting and stress corrosion cracking.

## Heat resistance

410 retains its mechanical strength up to approximately 650 °C (1200 °F) in continuous service. Above this temperature, the loss of strength due to overtempering and progressive oxidation limit its use. In intermittent applications, it can be exposed to somewhat higher temperatures, although it is recommended not to exceed 760 °C (1400 °F) to avoid excessive scaling.

## Applications

- **Valve industry and steam components:** valve seats and discs, stems, steam turbine parts.
- **Automotive and transportation:** exhaust valves (in engines that do not require maximum corrosion resistance), shafts, bearings, and high-wear parts.
- **Cutlery and tools:** blades, scissors, economy-grade surgical tools, spatulas.
- **Household equipment:** kitchen utensils, cutlery, sinks.
- **Pumps and shafts:** rotors, impellers, pump casings for service with mildly corrosive fluids.

## Comparison with similar materials

| Grade | Type | Cr content (%) | Typical carbon (%) | Corrosion resistance | Mechanical strength (annealed) |
|---|---|---|---|---|---|
| 410 | Martensitic | 11,5–13,5 | ≤0,15 | Moderate; best in polished/passivated condition | 480 MPa (69,6 ksi) tensile |
| 420 | Martensitic | 12–14 | ≥0,15 | Similar to 410 but slightly lower after quenching | Higher hardness; tensile >600 MPa |
| 430 | Ferritic | 14–18 | ≤0,12 | Better than 410 in atmospheric and mild acid environments | Typical tensile 450 MPa; lower yield strength |
| 304 | Austenitic | 18–20 | ≤0,08 | Excellent; suitable for chloride-containing media | Tensile 515 MPa; yield strength ~205 MPa |

## Frequently asked questions (FAQ)

1. **What is the minimum tensile strength of 410 steel in the annealed condition?**  
   The minimum tensile strength is 480 MPa (69,6 ksi) according to ASTM A276 for cold-finished bars.

2. **Why is tempering between 425 °C and 600 °C not recommended?**  
   Because in that range toughness drops drastically (values below 10 J in the Charpy test) due to carbide precipitation.

3. **What yield strength is obtained after quenching and tempering at 204 °C?**  
   A yield strength of 1005 MPa (146 ksi) is achieved, with an elongation of 11% and a Brinell hardness of 400 HB.

4. **What is the average thermal expansion coefficient of 410 between 0 °C and 100 °C?**  
   It is 9,9 µm/m·°C (equivalent to 5,5 micro-inches per inch per degree Fahrenheit).

5. **How much chromium does stainless steel 410 contain?**  
   Its chromium content ranges between 11,5% and 13,5%, which gives it its stainless character.

6. **What is the density of stainless steel 410?**  
   The density is 7800 kg/m³ (0,282 pounds per cubic inch), typical of chromium steels.

## Sources Consulted

- **azom.com**: https://www.azom.com/article.aspx?ArticleID=970
- **engineeringtoolbox.com**: https://www.engineeringtoolbox.com/stainless-steel-classifications-d_368.html
- **steelnumber.com**: https://www.steelnumber.com/en/steel_alloy_composition_eu.php?name_id=2118
