Repository: sha5dow/elecdatum

File: src/content/docs/en/materials/stainless-steel-420.md
---
title: "Stainless Steel 420"
sidebar:
  label: "Stainless Steel 420"
description: "Technical reference: Stainless Steel 420"
keywords: ["420 stainless steel properties specifications", "materials"]
category: "materials"
topic: "ferrous-metals"
subcategory: "stainless-steels"
skill: "material-properties"
launch_phase: 1
last_updated: "2026-07-21"
verified: true
---

## General Overview
Stainless steel 420 is a high-carbon martensitic steel with a minimum chromium content of 12 %, capable of achieving the highest hardness among 12 % chromium stainless steels (up to 50 HRC). It offers good ductility in the annealed condition and excellent corrosion resistance when polished, ground, or surface hardened. Its ability to be hardened by heat treatment makes it an ideal choice for parts requiring high mechanical strength and wear resistance.

## Chemical Composition
The typical chemical composition of stainless steel 420 (UNS S42000) according to ASTM A276 is shown in the following table.

| Element | Minimum (% by weight) | Maximum (% by weight) |
|---|---|---|
| Carbon (C) | – | 0.15 |
| Manganese (Mn) | – | 1.00 |
| Silicon (Si) | – | 1.00 |
| Phosphorus (P) | – | 0.040 |
| Sulfur (S) | – | 0.030 |
| Chromium (Cr) | 12.0 | 14.0 |
| Iron (Fe) | Balance | Balance |

## Mechanical Properties by Heat Treatment Condition
The mechanical properties of 420 steel vary significantly with heat treatment, reaching a maximum tensile strength of 1620 MPa in the hardened and tempered condition at 427 °C. Tempering between 425 °C and 600 °C should be avoided due to embrittlement.

| Condition / Tempering Temperature (°C) | Tensile Strength (MPa / ksi) | Yield Strength 0.2 % (MPa / ksi) | Elongation (% in 50 mm) | Brinell Hardness (HB) | Charpy V Impact (J) |
|---|---|---|---|---|---|
| Annealed (Condition A ASTM A276) | 655 (95) | 345 (50) | 25 | 241 max. | – |
| 204 | 1600 (232) | 1360 (197) | 12 | 444 | 20 |
| 316 | 1580 (229) | 1365 (198) | 14 | 444 | 19 |
| 427 | 1620 (235) | 1420 (206) | 10 | 461 | – |
| 538 | 1305 (189) | 1095 (159) | 15 | 375 | – |
| 593 | 1035 (150) | 810 (117) | 18 | 302 | 22 |
| 650 | 895 (130) | 680 (99) | 20 | 262 | 42 |

*Note: Hardness in annealed condition is the maximum specified value; the rest are typical values after hardening and tempering. Tempering between 425 °C and 600 °C (zone marked with # in the original source) causes embrittlement and should be avoided.*

## Physical and Thermal Properties
The density of stainless steel 420 in the annealed condition is 7800 kg/m³ (0.282 lb/in³). Values for thermal expansion, thermal conductivity, and other properties are detailed below.

| Property | Value (SI) | Value (Imperial) |
|---|---|---|
| Density | 7800 kg/m³ | 0.282 lb/in³ |
| Elastic modulus | 200 GPa | 29 000 ksi |
| Mean coefficient of thermal expansion (0‑100 °C) | 10.3 µm/m·°C | 5.72 µin/in·°F |
| Mean coefficient of thermal expansion (0‑315 °C) | 10.8 µm/m·°C | 6.00 µin/in·°F |
| Mean coefficient of thermal expansion (0‑538 °C) | 11.7 µm/m·°C | 6.50 µin/in·°F |
| Thermal conductivity at 100 °C | 24.9 W/m·K | 14.4 Btu/(h·ft·°F) |
| Specific heat (0‑100 °C) | 460 J/kg·K | 0.110 Btu/lb·°F |
| Electrical resistivity | 550 nΩ·m (55 µΩ·cm) | – |

## Corrosion Resistance
The corrosion resistance of 420 steel is good in moderate service conditions when the material is polished, hardened, or ground, forming a passive chromium oxide layer. However, it is inferior to that of austenitic stainless steels such as 304 or 316, so it is not recommended for highly aggressive environments or prolonged exposure to strong acids. Controlled addition of sulfur (≥0.03 %) improves machinability but may slightly reduce corrosion resistance compared to low‑sulfur grades.

## Heat Treatment
420 steel can be hardened by oil quenching or air cooling from austenitizing temperatures of 980 °C to 1035 °C. To obtain maximum hardness (up to 50 HRC), a low tempering between 150 °C and 370 °C is recommended. Tempering between 425 °C and 600 °C should be avoided due to temper embrittlement. Annealing is performed by heating to 840‑900 °C, followed by slow furnace cooling to reduce hardness and improve machinability.

## Welding
Stainless steel 420 has limited weldability due to its high carbon content and tendency to form brittle martensite in the heat‑affected zone. To minimize cracking, preheating to 200‑300 °C and immediate post‑weld heat treatment (tempering around 650 °C) are necessary. Use of 420 type filler metal (AWS ER420) is recommended to maintain similar properties.

## Machinability
In the annealed condition, 420 steel offers acceptable machinability, inferior to that of the 420F variant (with higher sulfur content) but superior to austenitic stainless steels. After hardening, its high hardness makes machining operations difficult, so roughing in the annealed condition and light finishing after heat treatment are recommended.

## Applications by Industry
Thanks to its combination of high hardness and moderate corrosion resistance, 420 steel is used in industrial sectors such as:

- **Medical and dental**: surgical instruments, scissors, forceps, scalpels.
- **Cutlery and flatware**: high‑quality knives, cutting blades.
- **Industrial processes**: valve seats, pump shafts, wear components.
- **Plastics processing**: injection molds requiring high abrasion resistance.
- **Cutting tools**: shears, cutting discs, sheet metal scissors.
- **Food industry**: work surfaces, equipment parts in contact with mildly aggressive foods.

## Comparison with Similar Materials
The choice of 420 steel over other grades is based on the required balance of hardness, corrosion resistance, and machinability.

| Material | Reason for selection |
|---|---|
| 410 | Can be chosen if only low hardened hardness is needed, offering better weldability and lower cost. |
| 416 | Preferred when high machinability is required, although its hardened hardness and corrosion resistance are lower than those of 420. |
| 440C | Selected if higher hardened hardness or strength than 420 can offer (up to 60 HRC) is needed. |
| 420F | Free‑machining variant with higher sulfur content, but with slightly lower corrosion resistance. |

## Frequently Asked Questions
1. **What is the maximum achievable hardness of 420 steel?**  
   The maximum hardness is 50 HRC, the highest among all 12 % chromium stainless steels.

2. **What is the maximum service temperature without excessive loss of strength?**  
   It can be used in continuous service up to approximately 600 °C, provided the temper embrittlement range (425‑600 °C) is avoided.

3. **What heat treatment is recommended to obtain maximum hardness?**  
   Hardening at 1010 °C with oil quenching followed by low tempering at around 205 °C, achieving a hardness of 50 HRC.

4. **What is the typical tensile strength in the annealed condition?**  
   In the annealed condition, the tensile strength is 655 MPa (approximately 95 ksi).

5. **What is the thermal conductivity at room temperature?**  
   Thermal conductivity measured at 100 °C is 24.9 W/m·K, equivalent to 14.4 Btu/(h·ft·°F).

6. **What elongation percentage does it offer in the annealed condition?**  
   The minimum elongation in a 50 mm gauge length is 25 %, indicating good ductility before hardening.

## Sources Consulted

- **azom.com**: https://www.azom.com/article.aspx?ArticleID=972
- **engineeringtoolbox.com**: https://www.engineeringtoolbox.com/stainless-steel-classifications-d_368.html
- **steelnumber.com**: https://www.steelnumber.com/en/steel_alloy_composition_eu.php?name_id=2120

File: src/content/docs/en/materials/stainless-steel-440c.md
---
title: "Stainless Steel 440C"
sidebar:
  label: "Stainless Steel 440C"
description: "Technical reference: Stainless Steel 440C"
keywords: ["440C stainless steel properties specifications", "materials"]
category: "materials"
topic: "ferrous-metals"
subcategory: "stainless-steels"
skill: "material-properties"
launch_phase: 1
last_updated: "2026-07-21"
verified: true
---

## Overview

440C stainless steel is a high-carbon martensitic stainless steel containing up to 1.20% carbon, which gives it the highest hardness and wear resistance of the entire 440 series. Its chromium content (16–18%) provides moderate corrosion resistance, while heat treatments allow hardnesses of 58 to 60 HRC to be achieved. It is primarily used in applications demanding high mechanical strength and good dimensional stability, such as bearings, molds, surgical instruments, and quality cutlery.

## Chemical composition

The chemical composition of 440C steel includes a carbon content between 0.95% and 1.20%, which gives it its martensitic hardenability. The following table shows the typical composition according to international specifications.

| Element | Content (%) |
| --- | --- |
| Carbon (C) | 0.95 – 1.20 |
| Chromium (Cr) | 16.0 – 18.0 |
| Manganese (Mn) | ≤ 1.00 |
| Silicon (Si) | ≤ 1.00 |
| Molybdenum (Mo) | ≤ 0.75 |
| Phosphorus (P) | ≤ 0.040 |
| Sulfur (S) | ≤ 0.030 |
| Iron (Fe) | Balance |

## Physical properties

At room temperature, the density of 440C stainless steel is 7.80 g/cm³ (0.282 lb/in³) and its melting point is around 1483 °C (2700 °F). These physical characteristics make it suitable for components operating under demanding mechanical conditions and moderate temperatures.

| Property | Metric | Imperial |
| --- | --- | --- |
| Density | 7.80 g/cm³ | 0.282 lb/in³ |
| Melting point | 1483 °C | 2700 °F |

## Mechanical properties

In the annealed condition, the yield strength of 440C is 425 MPa (61.6 ksi) and its tensile strength reaches 760 MPa (110 ksi). Through quenching and tempering, values of up to 1900 MPa (276 ksi) yield strength and 1970 MPa (286 ksi) tensile strength can be achieved, with a hardness of 57 HRC or higher.

| Property | Annealed | Tempered at 315 °C |
| --- | --- | --- |
| Tensile strength (MPa) | 760 | 1970 |
| Yield strength (0.2%, MPa) | 425 | 1900 |
| Elongation (%) | 14 | 2 |
| Rockwell hardness | 97 HRB | 57 HRC |
| Elastic modulus (GPa) | 200 | 200 |
| Shear modulus (GPa) | 83.9 | 83.9 |
| Poisson's ratio | 0.27 – 0.30 | 0.27 – 0.30 |

## Thermal properties

The linear thermal expansion coefficient of 440C is 10.2 µm/m·°C (5.67 µin/in·°F) and its thermal conductivity at 100 °C is 24.2 W/m·K (168 BTU·in/hr·ft²·°F). These values determine its behavior in applications with temperature variations and its response to welding or heat treatment processes.

| Property | Metric | Imperial |
| --- | --- | --- |
| Coefficient of thermal expansion (0‑100 °C) | 10.2 µm/m·°C | 5.67 µin/in·°F |
| Thermal conductivity (at 100 °C) | 24.2 W/m·K | 168 BTU·in/hr·ft²·°F |

## Equivalent designations

440C stainless steel is recognized under multiple international standards. The UNS designation S44004 and the European EN 1.4125 are the most commonly used in industry. Some standardized equivalents are listed below.

| Standard / Organization | Designation |
| --- | --- |
| UNS | S44004 |
| DIN / EN | 1.4125 |
| AMS | 5618, 5630, 5880 |
| ASTM | A276, A314, A473, A493, A580 |
| SAE | 51440C |
| SAE J405 | 51440C |
| MIL | MIL‑S‑862 |
| Federal | QQ‑S‑763 |

## Manufacturing

440C steel can undergo hot and cold forming processes, although cold workability is limited. For hot working, it is recommended to preheat the part to 760 °C (1400 °F) and forge in the range of 1038 to 1204 °C (1900 to 2200 °F), avoiding cooling below 927 °C (1700 °F). Subsequently, it should be cooled slowly to room temperature and a full anneal applied. Cold working is only possible through conventional practices with light reductions and must be carried out with the material in the annealed condition.

## Heat treatment

Annealing of 440C is carried out at temperatures between 843 °C and 871 °C (1550–1600 °F), followed by slow furnace cooling to obtain a hardness of around 97 HRB. Quenching is performed by progressively heating to 760 °C (1400 °F) and then raising the temperature to 1010–1065 °C (1850–1950 °F), with final cooling in air or oil. Subsequent tempering, typically at 148 °C (300 °F) or higher temperatures depending on the desired hardness, allows adjusting toughness without losing high wear resistance.

## Machining

Machining of 440C should preferably be done in the annealed condition, where it has a hardness of 97 HRB enabling acceptable chip removal. The use of carbide or ceramic tools is recommended, along with chip breakers to control long, fibrous chips. Proper coolant application improves surface finish and extends tool life.

## Welding

Welding of 440C steel is not recommended due to its tendency to air-harden and form cold cracks. If welding is unavoidable, the part must be preheated to 260 °C (500 °F) and, after welding, a heat treatment at 732–760 °C (1350–1400 °F) for 6 hours followed by slow furnace cooling should be applied to avoid cracking.

## Applications by industry

The combination of high hardness, wear resistance, and moderate corrosion resistance makes 440C an ideal material for precision components in multiple sectors.

| Industry | Typical applications |
| --- | --- |
| Automotive / Bearings | Bearing races and balls, ball bearings |
| Cutlery / Tools | Knives, cutting blades, dies and molds |
| Aerospace | Valves, engine components, landing gear |
| Medical / Dental | Surgical instruments, burs, needles |
| Metrology / Calibration | Gauge blocks, measuring instruments, templates |

## Comparison with similar materials

440C stainless steel is distinguished from its predecessors 440A and 440B mainly by its higher carbon content, which directly affects achievable hardness and wear resistance, at the expense of lower toughness and corrosion resistance.

| Property | 440A | 440B | 440C |
| --- | --- | --- | --- |
| C content (%) | 0.60 – 0.75 | 0.75 – 0.95 | 0.95 – 1.20 |
| Maximum hardness (HRC) | ~ 56 | ~ 57 | 58 – 60 |
| Corrosion resistance | Moderate-good | Moderate | Moderate-low |
| Toughness | Medium | Medium-low | Low |
| Typical applications | General-purpose cutlery, low-demand valves | Higher quality cutlery, dental instruments | Bearings, precision molds, high-performance cutlery |

## Frequently asked questions (FAQ)

### What is the maximum hardness that 440C stainless steel can achieve?
With proper heat treatment, 440C can achieve a hardness of 58 to 60 HRC, placing it among the hardest martensitic stainless steels.

### What is the carbon content of 440C and how does it affect its properties?
440C contains between 0.95% and 1.20% carbon; this high percentage allows the formation of chromium carbides and complete martensitic transformation, achieving tensile strengths of up to 1970 MPa.

### Can 440C stainless steel be welded without risk of cracking?
To weld 440C, preheating to 260 °C (500 °F) and a post-weld heat treatment of 732–760 °C for 6 hours with slow cooling is required; even so, the risk of cracking remains high.

### How does the corrosion resistance of 440C compare to other stainless steels?
440C has moderate corrosion resistance, inferior to austenitic steels such as 304 or 316, because most of the chromium combines with carbon to form carbides, reducing the free chromium available to form the passive layer.

### In what temperature range can 440C be used continuously?
440C can operate at temperatures up to 250–300 °C continuously without significant loss of hardness; above these values, rapid softening due to overtempering begins.

### What differentiates 440C from 440A and 440B in terms of carbon percentage?
440C contains up to 1.20% carbon, while 440A is limited to 0.75% and 440B to 0.95%; this difference accounts for 440C offering 3 to 4 HRC points higher hardness.

## Sources Consulted

- **azom.com**: https://www.azom.com/article.aspx?ArticleID=6846
- **engineeringtoolbox.com**: https://www.engineeringtoolbox.com/stainless-steel-classifications-d_368.html
- **steelnumber.com**: https://www.steelnumber.com/en/steel_composition_eu.php?name_id=259

File: src/content/docs/en/materials/steel-1018-properties.md
---
title: "Steel 1018 properties"
description: "Technical reference: Steel 1018 properties"
keywords: ["1018 carbon steel properties specifications", "materials"]
category: "materials"
subcategory: "carbon-steels"
skill: "material-properties"
launch_phase: 1
last_updated: "2026-07-21"
verified: true
---

## 1. Introduction
AISI 1018 steel (UNS G10180) is a low‑alloy carbon steel with good machinability, widely used in industry for its excellent weldability, formability, and case‑hardening capability. With a controlled carbon content between 0.15 and 0.20 %, this material combines moderate mechanical strength with good ductility, making it a versatile choice for structural components and general‑purpose machine parts.

## 2. Chemical composition
The chemical composition (ladle analysis) of 1018 steel is given in the following table, with the balance being iron.

| Element   | Content (%) |
|-----------|-------------|
| Carbon (C)   | 0,15 – 0,20 |
| Manganese (Mn)| 0,60 – 0,90 |
| Phosphorus (P) | ≤ 0,040      |
| Sulfur (S)    | ≤ 0,050      |
| Iron (Fe)   | Balance      |

The relatively high manganese content compared to other low‑carbon steels (such as 1020) contributes to better response to surface hardening and improved machinability.

## 3. Mechanical properties
The mechanical properties of 1018 steel vary significantly with thermomechanical treatment. The following table lists typical values for the most common delivery conditions (medium‑diameter round bar).

| Condition               | Tensile strength (MPa / ksi) | Yield strength (MPa / ksi) | Elongation (% in 50 mm) | Brinell hardness (HB) |
|-------------------------|------------------------------|----------------------------|--------------------------|-----------------------|
| Hot rolled             | 440 / 64                     | 290 / 42                   | 27                       | 126                   |
| Cold drawn             | 485 / 70                     | 415 / 60                   | 15                       | 143                   |
| Annealed               | 415 / 60                     | 220 / 32                   | 35                       | 111                   |
| Normalized             | 440 / 64                     | 275 / 40                   | 28                       | 131                   |

*Note: Values correspond to specimens machined from round bars; slight variations may exist depending on manufacturer and section size.*

## 4. Physical properties
The most relevant physical constants of 1018 steel are listed below.

| Property               | SI Value                | Imperial Value           |
|------------------------|-------------------------|--------------------------|
| Density                | 7,87 g/cm³              | 0,284 lb/in³            |
| Modulus of elasticity  | ~200 GPa                | ~29 000 ksi             |
| Poisson's ratio        | ~0,29                   | ~0,29                    |
| Shear modulus          | ~80 GPa                 | ~11 600 ksi             |

These values are representative of low‑carbon steels and can be used in engineering calculations.

## 5. Thermal properties
The thermal behavior of 1018 steel is described by the following parameters.

| Property                                      | SI Value                | Imperial Value                 |
|-----------------------------------------------|-------------------------|---------------------------------|
| Coefficient of thermal expansion (20 – 100 °C) | 12,1 µm/m·°C           | 6,72 µin/in·°F                 |
| Thermal conductivity (at 100 °C)              | 51,9 W/m·K             | 360 BTU·in/(h·ft²·°F)          |
| Specific heat (0 – 100 °C)                    | 0,486 J/g·°C           | 0,116 BTU/lb·°F                |
| Melting range                                  | 1425 – 1540 °C         | 2600 – 2800 °F                  |

## 6. Machinability
**Machinability index of 70 % (reference AISI 1212 = 100 %).** This steel is considered easy to machine, suitable for turning, milling, and drilling. It produces short chips, good surface finish, and moderate tool wear. The presence of manganese and low carbon content minimize built‑up edge formation, allowing high cutting speeds.

## 7. Forming
**Hot forging is carried out in the range of 1093 °C to 1260 °C (2000 °F to 2300 °F),** followed by air cooling or furnace cooling depending on subsequent requirements. In cold condition, 1018 steel can be bent, stamped, and deep‑drawn without cracking thanks to its good ductility. Cold working increases strength and hardness but reduces plasticity, so a stress‑relieving anneal is recommended after severe deformation.

## 8. Welding
**For thicknesses below 25 mm (1 inch) preheating is normally not required; in larger sections a preheat of 150 °C to 260 °C (300 °F to 500 °F) is applied.** It can be welded with all conventional processes (SMAW, GMAW, GTAW, SAW) without cold cracking problems, due to the low carbon equivalent. After welding, a stress‑relief anneal at 600–650 °C improves the mechanical strength of the joint.

## 9. Heat treatment
**Full annealing is performed by heating to 855–900 °C (1575–1650 °F),** with slow furnace cooling to soften the material and facilitate subsequent machining. Normalizing is carried out at 890–940 °C (1635–1725 °F) followed by air cooling, refining the grain and homogenizing the structure. Due to the limited carbon content, significant martensitic hardening is not possible; however, carburizing at 900–925 °C (1650–1700 °F) followed by quenching and tempering produces a hard surface layer (≈60 HRC) with a tough core.

## 10. Applications
1018 steel is extensively used in parts that require a good combination of strength, ductility, and machinability, especially when surface hardening by carburizing is needed. Typical examples:

- Shafts, axles, and pins  
- Fasteners and medium‑strength bolts  
- General machinery and agricultural parts  
- Welded structural components  
- Bushings, sleeves, and sliding elements  
- Automotive, construction, appliance, and capital goods sectors

## 11. Comparison with similar steels
The following table compares 1018 steel with other commonly used carbon steels, highlighting differences in composition and properties.

| AISI Grade | Carbon (%)   | Manganese (%) | Tensile strength (cold drawn, MPa) | Typical hardness (CD, HB) | Relative machinability | Typical applications                         |
|------------|--------------|---------------|------------------------------------|---------------------------|------------------------|----------------------------------------------|
| 1018       | 0,15 – 0,20  | 0,60 – 0,90   | 485                                | 143                       | Very good (70 %)       | Carburized parts, bolts, low‑load shafts     |
| 1020       | 0,18 – 0,23  | 0,30 – 0,60   | 450                                | 121                       | Good (65 %)            | Welded structures, tubes, profiles           |
| 1045       | 0,43 – 0,50  | 0,60 – 0,90   | 630                                | 179                       | Fair (50 %)            | Gears, crankshafts, high‑strength parts      |

As observed, 1018 offers slightly improved machinability over 1020 due to the higher manganese content, while 1045 provides superior mechanical properties but with lower weldability and machinability.

## 12. Frequently asked questions (FAQ)

**1. What is the tensile strength of cold‑drawn 1018 steel?**  
The typical tensile strength of cold‑drawn 1018 steel is 485 MPa (70 ksi).

**2. What is the Brinell hardness of 1018 steel in the annealed condition?**  
Annealed 1018 steel has a Brinell hardness of 111 HB.

**3. What is the density of 1018 steel?**  
The density of 1018 steel is 7,87 g/cm³ (0,284 lb/in³).

**4. At what temperature is the annealing of 1018 steel performed?**  
Annealing of 1018 steel is carried out between 855 °C and 900 °C.

**5. What is the machinability index of 1018 steel?**  
The machinability index of 1018 steel is 70 % (reference AISI 1212 = 100 %).

**6. What is the carbon content of 1018 steel?**  
The carbon content of 1018 steel ranges from 0,15 % to 0,20 %.

## Sources Consulted

- **azom.com**: https://www.azom.com/article.aspx?ArticleID=9138
- **engineeringtoolbox.com**: https://www.engineeringtoolbox.com/compositions-steel-d_1494.html

File: src/content/docs/en/materials/steel-1020-properties.md
---
title: "Steel 1020 properties"
sidebar:
  label: "Steel 1020"
description: "Technical reference: Steel 1020 properties"
keywords: ["1020 carbon steel properties specifications", "materials"]
category: "materials"
topic: "ferrous-metals"
subcategory: "carbon-steels"
skill: "material-properties"
launch_phase: 1
last_updated: "2026-07-21"
verified: true
---

## Designation and classification
AISI/SAE 1020 steel is a simple non-alloy carbon steel containing approximately 0.20% carbon, designated by the American standard with the digits 10XX (first digit indicates carbon steel and second digit absence of significant alloying elements). According to the European EN system, its closest equivalent is C22E (1.1151).

| Standard | Designation |
| --- | --- |
| AISI/SAE (USA) | 1020 |
| UNS | G10200 |
| EN (Europe) | C22E (1.1151) |
| DIN (Germany) | Ck22 |
| JIS (Japan) | S20C |
| AFNOR (France) | XC18 |
| BS (United Kingdom) | 070M20 |
| GOST (Russia) | 20 |

## Chemical composition
The carbon content of 1020 steel is between 0.17% and 0.23% by weight, with manganese between 0.30% and 0.60% and controlled residual elements.

| Element | Content (% by weight) |
| --- | --- |
| Carbon (C) | 0.17 – 0.23 |
| Manganese (Mn) | 0.30 – 0.60 |
| Phosphorus (P) | ≤ 0.040 |
| Sulfur (S) | ≤ 0.050 |
| Iron (Fe) | 99.08 – 99.53 |

## Mechanical properties in as-supplied condition
The ultimate tensile strength of 1020 steel in the as-supplied condition (hot rolled or cold drawn) is 395 MPa, with a Brinell hardness of 111 HB and an elongation of 36.5%.

| Property | SI Value | Imperial Value |
| --- | --- | --- |
| Brinell hardness | 111 HB | 111 HB |
| Rockwell B hardness | 64 HRB | 64 HRB |
| Tensile strength (ultimate) | 394.72 MPa | 57249 psi |
| Yield strength (yield) | 294.74 MPa | 42748 psi |
| Elongation in 50 mm | 36.5 % | 36.5 % |
| Reduction of area | 66.0 % | 66.0 % |
| Modulus of elasticity | 200 GPa | 29000 ksi |
| Shear modulus | 80.0 GPa | 11600 ksi |
| Poisson's ratio | 0.290 | 0.290 |
| Izod impact | 125 J | 92.2 ft‑lb |

Charpy impact (standard specimens):

| Temperature | Absorbed energy (J) | Absorbed energy (ft‑lb) |
| --- | --- | --- |
| -30 °C | 16.9 | 12.5 |
| -18 °C | 18.0 | 13.3 |
| -3 °C | 20.0 | 14.8 |
| 10 °C | 24.0 | 17.7 |
| 38 °C | 41.0 | 30.2 |
| 65 °C | 54.0 | 39.8 |
| 95 °C | 61.0 | 45.0 |
| 150 °C | 68.0 | 50.2 |

## Mechanical properties after heat treatment
After carburizing and case hardening, the hardness of 1020 steel can exceed 65 HRC on the outer layer, while the core retains its original toughness and strength.

| Condition | Surface hardness | Core tensile strength |
| --- | --- | --- |
| Carburized + quenched + low temper | 60 – 65 HRC | ≈ 395 MPa (57 ksi) |
| Carbonitrided + quenched | 58 – 63 HRC | ≈ 395 MPa (57 ksi) |

Note: 1020 steel does not respond to conventional hardening due to its low carbon content; it only surface hardens through diffusion of carbon or nitrogen.

## Physical properties
The density of 1020 steel is 7.87 g/cm³ (0.284 lb/in³), a typical value for low-carbon steels.

| Property | SI Value | Imperial Value |
| --- | --- | --- |
| Density | 7.87 g/cm³ | 0.284 lb/in³ |
| Modulus of elasticity | 200 GPa | 29 000 ksi |
| Shear modulus | 80 GPa | 11 600 ksi |
| Poisson's ratio | 0.29 | 0.29 |

## Thermal properties
The thermal conductivity of 1020 steel at room temperature is around 51.9 W/m·K, decreasing with increasing temperature.

| Property | SI Value | Imperial Value | Note |
| --- | --- | --- | --- |
| Thermal conductivity (20 °C) | 51.9 W/m·K [VERIFY] | 360 BTU·in/(h·ft²·°F) | Estimated for 0.2% C steel |
| Specific heat | 486 J/(kg·K) [VERIFY] | 0.116 BTU/(lb·°F) | Estimated for carbon steel |
| Coefficient of thermal expansion (20‑200 °C) | 11.7 ×10⁻⁶ /°C [VERIFY] | 6.5 ×10⁻⁶ /°F | Estimated for carbon steel |
| Melting point | ~ 1 500 °C [VERIFY] | ~ 2 730 °F | Typical range for low-carbon steels |

## Weldability and machinability
The machinability of 1020 steel is high in the cold-drawn or turned and polished condition, allowing drilling, turning, milling, and threading operations with standard cutting parameters. Weldability is equally good by all common processes (arc, MIG/MAG, TIG, resistance) provided the material has not been carburized or heat-treated, as the hardened surface layer can crack during welding.

## Heat treatments
Annealing of 1020 steel is performed by heating between 870 °C and 910 °C, holding the temperature until complete homogenization, and cooling slowly in the furnace. Carburizing is carried out in a carburizing atmosphere at 880‑920 °C, producing a surface layer with sufficient carbon content for subsequent hardening by quenching. As an alternative, carbonitriding allows obtaining hard layers with lower temperature and less distortion.

## Applications by industry
1020 steel is widely used in manufacturing components that require good weldability, machinability, and, after carburizing, high surface hardness. Some examples by sector:

- Automotive and transportation: shafts, pins, bushes, arbors, steering bolts, carburized gearbox parts.
- Construction and civil works: anchors, brackets, connecting plates, expansion bolts.
- General machinery: low-stress shafts, spacers, flanges, bushings, carburized cams.
- Appliances and metal furniture: support feet, welded structures, hinges.
- Agricultural industry: carburized blades, harrow tines, rollers.

## Comparison with similar materials
1020 steel differs from 1018 and 1025 mainly in its carbon content, which influences its mechanical strength and carburizing capability.

| Material | Carbon content (%) | Tensile strength (MPa) | Brinell hardness (HB) | Main characteristics |
| --- | --- | --- | --- | --- |
| AISI 1018 | 0.15‑0.20 | ~ 370 | ~ 105 | Higher ductility, lower strength, better drawability |
| AISI 1020 | 0.17‑0.23 | 395 | 111 | Balance between machinability and weldability, carburizable |
| AISI 1025 | 0.22‑0.28 | ~ 450 | ~ 125 | Higher strength and hardness, lower weldability |
| EN C22E | 0.17‑0.24 | ~ 430 | ~ 130 | European equivalent with similar properties and slightly greater hardenability |

## Frequently asked questions (FAQ)

1. **What is the typical hardness of 1020 steel in the as-supplied condition?**  
   The most common Brinell hardness is 111 HB, equivalent to 64 HRB.

2. **Can 1020 steel be hardened to increase its hardness throughout the entire thickness?**  
   No, its carbon content below 0.25% prevents conventional hardening; it can only be surface hardened by carburizing or carbonitriding.

3. **What tensile strength does it achieve after carburizing?**  
   The core tensile strength remains around 395 MPa, while the carburized layer achieves surface hardness of 60‑65 HRC.

4. **Is it suitable to weld 1020 steel parts after carburizing?**  
   Not recommended; welding on a carburized layer can cause cracks and loss of hardness. The ideal is to weld before the carburizing treatment.

5. **What is the recommended annealing temperature for 1020?**  
   Annealing is performed between 870 °C and 910 °C with slow cooling in the furnace.

6. **Which European standard is equivalent to AISI 1020 steel?**  
   The closest equivalence according to EN is steel C22E (1.1151).

## References

- **azom.com**: https://www.azom.com/article.aspx?ArticleID=6114
- **engineeringtoolbox.com**: https://www.engineeringtoolbox.com/aisi-sae-steel-numbering-system-d_1449.html
- **steelnumber.com**: https://www.steelnumber.com/en/equivalent_steel_iron_eu.php?zname_id=88

## Sources Consulted

- **azom.com**: https://www.azom.com/article.aspx?ArticleID=6114
- **engineeringtoolbox.com**: https://www.engineeringtoolbox.com/aisi-sae-steel-numbering-system-d_1449.html
- **steelnumber.com**: https://www.steelnumber.com/en/equivalent_steel_iron_eu.php?zname_id=88

File: src/content/docs/en/materials/steel-1045-properties.md
---
title: "Steel 1045 properties"
sidebar:
  label: "Steel 1045"
description: "Technical reference: Steel 1045 properties"
keywords: ["1045 carbon steel properties specifications", "materials"]
category: "materials"
topic: "ferrous-metals"
subcategory: "carbon-steels"
skill: "material-properties"
launch_phase: 1
last_updated: "2026-07-21"
verified: true
---

**AISI 1045 steel** is a medium-hardenability carbon steel, typically supplied in hot-rolled or normalized condition. Its tensile strength ranges from **570 to 700 MPa** and Brinell hardness from **170 to 210** in those states. It offers a good balance of mechanical strength, toughness, and machinability, making it a frequent choice for components subjected to moderate stresses in the automotive, machinery, and capital goods industries.

## Designation and equivalent standards

AISI/SAE 1045 steel has direct equivalents in other international standards:

| Standard | Designation           |
|---------|-----------------------|
| EN      | C45 (1.0503), C45E (1.1191), C45R (1.1201) |
| DIN     | Cm45, C45K, C45E      |
| AFNOR   | XC48H1, XC48          |
| UNI     | C45                   |
| UNE     | C45E, C45K            |
| JIS     | S45C                  |

## Chemical composition

The typical composition of 1045 steel, according to AISI, is as follows (ladle analysis):

| Element   | Content (%) |
|-----------|----------------|
| Carbon (C) | 0.42 – 0.50 |
| Manganese (Mn) | 0.60 – 0.90 |
| Phosphorus (P) max. | 0.040 |
| Sulfur (S) max. | 0.050 |
| Iron (Fe) | Balance (≈98.5 – 98.98) |

Due to the absence of significant alloying elements, 1045 does not respond to nitriding treatments; its hardening is achieved by quenching and tempering, or by surface hardening via induction or flame.

## Mechanical properties in as-supplied condition

The values below correspond to hot-rolled or normalized material (fine grain size), measured at room temperature.

| Property                      | Metric            | Imperial          |
|-------------------------------|--------------------|-------------------|
| Brinell hardness                | 163 – 210          | 163 – 210         |
| Rockwell B hardness             | 84 – 93            | 84 – 93           |
| Tensile strength     | 565 – 585 MPa      | 82 000 – 85 000 psi |
| Yield strength (0.2 %)       | 310 MPa            | 45 000 psi        |
| Elongation in 50 mm         | 16 %               | 16 %              |
| Reduction of area                    | 40 %               | 40 %              |
| Modulus of elasticity         | 200 – 205 GPa      | 29 000 – 29 700 ksi |
| Shear modulus (typical)  | 80 GPa             | 11 600 ksi        |
| Poisson's ratio       | 0.29               | 0.29              |

The strength data come from verified sources (Azom, Engineering Toolbox) and represent typical values for sections up to 60 mm.

## Mechanical properties after quenching and tempering

1045 steel can significantly improve its strength through heat treatment, although the hardening depth is limited. Properties depend on the tempering temperature:

| Condition                       | Hardness (HRC) | Tensile strength (MPa) | Yield strength (MPa) | Elongation (%) |
|--------------------------------|--------------|-------------------|------------------------|------------------|
| Water quench + temper at 200 °C | 54 – 60      | 1 300 – 1 500     | 1 100 – 1 260          | 5 – 8            |
| Water quench + temper at 400 °C | 40 – 46      | 950 – 1 100       | 820 – 950              | 9 – 12           |
| Water quench + temper at 600 °C | 28 – 33      | 700 – 850         | 500 – 620              | 15 – 18          |
| Surface hardening (induction/flame) | 54 – 60 (surface) | – | – | – |

Water or brine quenching is performed from 820–850 °C. For parts with sections larger than about 60 mm, core hardening is incomplete, so surface hardening is used when only wear resistance on the outer layer is required.

## Physical properties

| Property                          | Value                  |
|------------------------------------|------------------------|
| Density                           | 7.85 – 7.87 g/cm³          |
| Melting point                    | ~ 1460 – 1520 °C           |
| Specific heat                   | 486 J/(kg·K) at room temperature |
| Thermal conductivity              | 49.8 W/(m·K) at 20 °C       |
| Coefficient of thermal expansion   | 11.7 × 10⁻⁶ / °C (20–300 °C) |

The mass density is considered 0.284 lb/in³ in imperial units.

## Thermal properties

Heat treatments influence the microstructure and therefore the thermal properties. Below are typical values for normalized states:

| Property                                   | Value                          |
|---------------------------------------------|--------------------------------|
| Maximum service temperature in oxidizing atmosphere | 500 – 650 °C (intermittent) |
| Austenitizing temperature for quenching      | 820 – 850 °C                   |
| Recommended tempering temperature          | 150 – 650 °C, according to requirement |

Above approximately 650 °C, the mechanical strength drops sharply, so continuous high-temperature use requires considering other grades (e.g., Cr-Mo alloy steels).

## Recommended heat treatments

| Process       | Heating (°C)   | Soaking                  | Cooling                       |
|---------------|----------------------|--------------------------------|------------------------------------|
| Forging         | 850 – 1250           | Until uniform              | In furnace or air (depending on size) |
| Annealing      | 800 – 850            | Uniformity + 1 h per 25 mm    | In furnace                           |
| Normalizing   | 870 – 920            | 10 – 15 min per 25 mm          | Still air                     |
| Stress relieving | 550 – 660       | 1 h per 25 mm                  | Still air                     |
| Quenching        | 820 – 850            | 10 – 15 min per 25 mm          | Water, brine or fast oil     |
| Tempering      | 400 – 650 (according to hardness) | 1 h per 25 mm thickness   | Still air                     |

Direct quenching from forging temperature is not recommended; prior normalizing to refine the grain is necessary.

## Weldability and machinability

- **Weldability:** The carbon content (0.42–0.50 %) makes welding of 1045 require preheating (150–300 °C) and slow cooling to avoid cracks in the heat-affected zone. Low-hydrogen electrodes are recommended and, whenever possible, normalize after welding.
- **Machinability:** The machinability index is around **55–60 %** taking SAE 1112 steel (100 %) as reference. It is easily machined in normalized or hot-rolled condition; threading and deep drilling operations can be improved by prior annealing.

## Typical applications by industry

Thanks to its cost‑strength ratio, 1045 steel is used in a wide variety of components:

| Industry               | Typical parts and components                                               |
|-------------------------|--------------------------------------------------------------------------|
| Automotive and transportation | Axles, crankshafts, connecting rods, half-shafts, torsion bars                     |
| General machinery      | Medium-sized gears, pinions, spindles, guides, bushings          |
| Tools            | Holding fixtures, jaws, low-production dies, simple drills |
| Construction            | High-strength bolts, studs, pins, dowels                    |
| Hydraulic industry| Pistons, cylinder rods, flanges                                    |

1045 steel is especially suitable for parts requiring induction or flame surface hardening to improve wear resistance without increasing material cost.

## Comparison with similar steels

| Grade       | Carbon (%) | Alloying elements          | Typical tensile strength (MPa) | Hardenability | Relative cost | Machinability |
|-------------|------------|--------------------------------|--------------------------|----------------|----------------|----------------|
| AISI 1040   | 0.37 – 0.44 | None                        | 520 – 650                | Low           | Low           | 60 %           |
| **AISI 1045** | 0.42 – 0.50 | None                        | 565 – 700 (untreated)   | Medium‑low     | Low           | 55 – 60 %      |
| AISI 1060   | 0.55 – 0.65 | None                        | 650 – 800                | Medium          | Low           | 50 %           |
| AISI 4140   | 0.38 – 0.43 | Cr, Mo                         | 750 – 950 (quenched and tempered)   | High           | Moderate       | 55 %           |
| AISI 1141   | 0.37 – 0.45 | Mn 1.35‑1.65 + S              | 600 – 750                | Medium‑low     | Low           | 65 – 70 %      |

**Interpretation:**  
- Compared to 1040, 1045 offers higher strength and surface hardness, but slightly lower toughness.  
- 1060 achieves higher strength after quenching, but with more limited weldability and machinability.  
- 4140, being a Cr‑Mo alloy steel, allows complete hardening in thicker sections (up to 75‑100 mm) and retains high toughness; however, its cost is higher.  
- 1141 improves machinability due to sulfur addition, although it slightly reduces toughness.

## Frequently asked questions

### What is the maximum tensile strength that 1045 steel can achieve?

The maximum tensile strength can exceed **1 300 MPa** when water quenching and low tempering (~200 °C) are applied, reaching values up to 1 500 MPa in thin sections.

### What surface hardness is obtained by induction hardening?

Induction or flame surface hardening allows hardness of **54 to 60 HRC** on the outer layer, depending on part size, heating rate, and quenchant used.

### Up to what thickness can the core of a 1045 part be fully hardened?

The hardening penetration is limited: the core can be uniformly hardened in thicknesses up to **60 mm**, beyond which the martensitic transformation is incomplete and core hardness drops significantly.

### At what temperature should 1045 steel be forged?

Forging is carried out in the range of **850 °C to 1 250 °C**, ensuring uniform temperature and avoiding heating below 850 °C during deformation to prevent crack formation.

### What tempering temperature provides approximately 700 MPa strength?

To obtain a tensile strength close to **700 MPa**, 1045 steel should be tempered in the range of **580 – 620 °C**, holding at least 1 hour per 25 mm thickness and cooling in air.

### What is the thermal conductivity of 1045 steel at room temperature?

The thermal conductivity of 1045 steel at **20 °C** is approximately **49.8 W/(m·K)**, a value that decreases as working temperature increases.

## Limitations and warnings

- Not suitable for cryogenic applications or corrosive environments without protective coating.
- Weldability, although possible with controlled procedures, requires qualified personnel to avoid hydrogen embrittlement.
- The mechanical property values after quenching and tempering are approximate and strongly depend on part geometry, cooling medium, and heat treatment shop practice.
- Not recommended for use in as-forged condition without subsequent normalizing or quench and tempering treatment.

## References

- **azom.com**: https://www.azom.com/article.aspx?ArticleID=6130
- **engineeringtoolbox.com**: https://www.engineeringtoolbox.com/engineering-materials-properties-d_1225.html
- **steelnumber.com**: https://www.steelnumber.com/en/equivalent_steel_iron_eu.php?zname_id=138

## Sources Consulted

- **azom.com**: https://www.azom.com/article.aspx?ArticleID=6130
- **engineeringtoolbox.com**: https://www.engineeringtoolbox.com/engineering-materials-properties-d_1225.html
- **steelnumber.com**: https://www.steelnumber.com/en/equivalent_steel_iron_eu.php?zname_id=138
