Repository: sha5dow/elecdatum

File: src/content/docs/en/materials/tool-steel-m2.md
---
title: "Tool Steel M2"
sidebar:
  label: "Tool Steel M2"
description: "Technical reference: Tool Steel M2"
keywords: ["M2 high speed steel properties specifications", "materials"]
category: "materials"
topic: "ferrous-metals"
subcategory: "tool-steels"
skill: "material-properties"
launch_phase: 1
last_updated: "2026-07-21"
verified: true
---

## General Description
M2 tool steel is a molybdenum high-speed steel of the M group according to the AISI classification, representing more than 95% of high-speed steels manufactured in the United States. It has a high carbon content and superior wear resistance compared to M1 high-speed steel. Its combination of molybdenum, tungsten, and vanadium gives it excellent cutting ability at high temperatures, maintaining hardnesses above 60 HRC even under severe working conditions. It is normally supplied in the annealed condition and can be coated with titanium nitride or titanium carbide by physical vapor deposition to further improve its service life.

## Chemical Composition
| Element | Content (%) |
| --- | --- |
| Carbon (C) | 0.78 – 1.05 |
| Manganese (Mn) | 0.15 – 0.40 |
| Silicon (Si) | 0.20 – 0.45 |
| Chromium (Cr) | 3.75 – 4.50 |
| Nickel (Ni) | ≤ 0.30 |
| Molybdenum (Mo) | 4.50 – 5.50 |
| Tungsten (W) | 5.50 – 6.75 |
| Vanadium (V) | 1.75 – 2.20 |
| Copper (Cu) | ≤ 0.25 |
| Phosphorus (P) | ≤ 0.03 |
| Sulfur (S) | ≤ 0.03 |

## Physical Properties
| Property | Value (SI) | Value (Imperial) |
| --- | --- | --- |
| Density | 8.16 g/cm³ | 0.294 lb/in³ |
| Melting point | 1425 °C | 2600 °F |

## Mechanical Properties
| Property | Condition | Value (SI) | Value (Imperial) |
| --- | --- | --- | --- |
| Rockwell C hardness | Quenched at 1204 °C (2200 °F) | 65 HRC | 65 HRC |
| Rockwell C hardness | Tempered at 621 °C (1150 °F) | 62 HRC | 62 HRC |
| Compressive strength | Tempered at 149 °C (300 °F) | 3250 MPa | 471 000 psi |
| Unnotched Izod impact | Tempered at 149 °C (300 °F) | 67 J | 49.4 ft·lb |
| Abrasion loss (ASTM G65) | As-quenched condition | 25.8 mm³ | 25.8 mm³ |
| Abrasion loss (ASTM G65) | Tempered at 691 °C (1275 °F) | 77.7 mm³ | 77.7 mm³ |
| Elastic modulus | -- | 190 – 210 GPa | 27 557 – 30 458 ksi |
| Poisson's ratio | -- | 0.27 – 0.30 | 0.27 – 0.30 |

## Thermal Properties
| Property | Temperature range | Value (SI) | Value (Imperial) |
| --- | --- | --- | --- |
| Coefficient of thermal expansion (CTE) | 20 – 100 °C | 10.0 μm/m·°C | 5.56 μin/in·°F |
| Coefficient of thermal expansion (CTE) | 20 – 500 °C | 12.2 μm/m·°C | 6.78 μin/in·°F |
| Coefficient of thermal expansion (CTE) | 20 – 850 °C | 12.6 μm/m·°C | 7.00 μin/in·°F |
| Thermal conductivity | 20 °C | ~ 24 W/m·K | -- |

## Other Designations
| Standard / Country | Designation |
| --- | --- |
| AISI / ASTM (USA) | M2 |
| UNS | T11302 |
| EN (Europe) | HS6-5-2 (1.3339) |
| DIN (Germany) | 1.3343 |
| AFNOR (France) | 06-05-04-02 / Z85WDCV06-05-04-02 |
| JIS (Japan) | SKH51 (similar SKH9) |
| SS (Sweden) | 2722 |
| BS (United Kingdom) | BM2 |
| UNI (Italy) | HS6-5-2 |
| ISO | HS6-5-2 |

## Manufacturing and Heat Treatment

### Machinability
The machinability of M2 steel in the annealed condition is approximately 65% to 75% that of water-hardening tool steel of group W, which corresponds to a moderately low rating. The use of cemented carbide cutting tools and reduced cutting speeds compared to low-alloy steels is recommended.

### Heat Treatment
M2 steel achieves its maximum performance through a controlled thermal cycle that includes preheating, high-temperature austenitizing, quenching, and multiple tempers. Tempering at temperatures between 540 °C and 600 °C produces significant secondary hardening, raising the hardness several HRC points above the as-quenched value.

### Annealing
Heat uniformly to 870 – 900 °C, hold for 2 to 4 hours, and cool slowly in the furnace at a rate ≤ 10 °C/h until reaching room temperature, obtaining a typical hardness of 230 – 250 HB. This condition is suitable for machining and forming operations.

### Quenching
Preheat in two stages: 550 – 600 °C and 850 – 900 °C. Austenitize at 1190 – 1230 °C (ideally 1210 – 1220 °C) with a soak time of 2 to 5 minutes for thin sections and up to 15 minutes for large sections. Quenching can be performed in oil, molten salt (550 °C), or by pressurized air cooling for large parts.

### Tempering
Perform at least two tempers (preferably three) at 540 – 600 °C, each lasting 1 to 2 hours, cooling in air between cycles. The resulting hardness varies from 62 to 65 HRC depending on the exact tempering temperature. Tempering at 550 °C usually offers the best combination of hardness and toughness.

## Applications
M2 steel is widely used in the manufacture of cutting and forming tools that operate at high speeds and moderate temperatures. Typical applications include:
- Drills, milling cutters, and reamers.
- Taps.
- Blades and circular saws.
- Punches, stamping dies, and cold extrusion tools.
- Cutting tools for wood and reinforced plastics.
- Surgical and dental instruments (when high wear resistance is required).

## Comparison with Similar Materials
| Property | M2 | M1 | M7 | T1 |
| --- | --- | --- | --- | --- |
| C content (%) | 0.85 | 0.80 | 1.00 | 0.75 |
| Total Mo + W (%) | 11 | 9.5 | 10.5 | 18 (only W) |
| Maximum hardness (HRC) | 65 | 65 | 65 | 65 |
| Wear resistance | High | Good | Very high | High |
| Toughness | Good | Very good | Moderate | Good |
| Relative cost | 100 % | 110 – 120 % | 130 – 140 % | 150 – 180 % |
| Primary application | Universal use | Small drills and mills | Extreme wear tools | Heavy-duty work |

## Frequently Asked Questions

**What is the maximum hardness that M2 steel can achieve after heat treatment?**  
The maximum hardness in the quenched condition is 65 HRC, and after a typical temper at 540 – 600 °C, 62 – 65 HRC is obtained.

**What maximum working temperature can M2 steel withstand without losing its edge?**  
It can work continuously at temperatures up to 560 °C while maintaining hardness above 58 HRC, which corresponds to a significantly higher cutting speed than carbon steels.

**How much molybdenum and tungsten does the M2 alloy approximately contain?**  
The nominal content is 5% molybdenum and 6% tungsten, totaling about 11% by weight of carbide-forming elements.

**Which European standard is directly equivalent to M2 steel?**  
The closest equivalent is steel HS6-5-2 according to EN ISO 4957, also identified with material number 1.3339.

**What is the typical coefficient of thermal expansion between 20 °C and 500 °C?**  
The linear coefficient of thermal expansion is 12.2 μm/m·°C in that range, which places it at a moderate value among tool steels.

**What is the compressive strength of M2 after tempering at 149 °C?**  
The compressive strength reaches 3250 MPa, indicating an excellent ability to withstand loads in deformation and cutting tools.

## Sources Consulted

- **azom.com**: https://www.azom.com/article.aspx?ArticleID=6174
- **engineeringtoolbox.com**: https://www.engineeringtoolbox.com/engineering-materials-properties-d_1225.html
- **steelnumber.com**: https://www.steelnumber.com/en/equivalent_steel_iron_eu.php?zname_id=11913

File: src/content/docs/en/materials/tool-steel-o1.md
---
title: "Tool Steel O1"
sidebar:
  label: "Tool Steel O1"
description: "Technical reference: Tool Steel O1"
keywords: ["O1 tool steel properties specifications", "materials"]
category: "materials"
topic: "ferrous-metals"
subcategory: "tool-steels"
skill: "material-properties"
launch_phase: 1
last_updated: "2026-07-21"
verified: true
---

## Introduction
O1 tool steel is an oil-hardening cold work steel with a carbon content between 0.85 % and 1.00 %, which provides high hardness after heat treatment.

## Chemical composition
The chemical composition of O1 steel includes between 0.85 % and 1.00 % carbon, 1.00–1.40 % manganese, and 0.40–0.60 % chromium.

| Element | Content (%) |
| --- | --- |
| C   | 0.85 – 1.00 |
| Mn  | 1.00 – 1.40 |
| Si  | 0.50 max. |
| Cr  | 0.40 – 0.60 |
| Ni  | 0.30 max. |
| W   | 0.40 – 0.60 |
| V   | 0.30 max. |
| Cu  | 0.25 max. |
| P   | 0.03 max. |
| S   | 0.03 max. |

## Physical properties
The density of O1 steel hardened to 62 HRC is 7.81 g/cm³ at room temperature.

| Property | Metric | Imperial |
| --- | --- | --- |
| Density @ 20 °C (hardened to 62 HRC) | 7.81 g/cm³ | 0.282 lb/in³ |
| Density @ 191 °C (375 °F), hardened to 62 HRC | 7.75 g/cm³ | 0.280 lb/in³ |
| Density @ 399 °C (750 °F), hardened to 62 HRC | 7.70 g/cm³ | 0.278 lb/in³ |
| Melting point | 1421 °C | 2590 °F |

## Mechanical properties
In the annealed soft delivery condition, the Brinell hardness of O1 steel is 190 HB.

| Property | Condition | Metric | Imperial |
| --- | --- | --- | --- |
| Brinell hardness | Annealed soft (as-delivered) | 190 HB | 190 HB |
| Rockwell C hardness | Tempered between 149–649 °C (300–1200 °F) | 34 – 64 HRC | 34 – 64 HRC |
| Young modulus | Hardened to 62 HRC | 193 GPa | 28 000 ksi |
| Young modulus @ 191 °C (375 °F) | Hardened to 62 HRC | 186 GPa | 27 000 ksi |
| Young modulus @ 399 °C (750 °F) | Hardened to 62 HRC | 172 GPa | 25 000 ksi |
| Yield strength in compression (0.2 %) | 50 HRC | 1350 MPa | 196 000 psi |
|  | 55 HRC | 1800 MPa | 261 000 psi |
|  | 60 HRC | 2150 MPa | 312 000 psi |
|  | 62 HRC | 2200 MPa | 319 000 psi |

## Thermal properties
The coefficient of linear thermal expansion of O1 steel is 10.6 × 10⁻⁶ / °C in the range 20 to 260 °C.

| Property | Conditions |
| --- | --- |
| Coefficient of thermal expansion | 10.6 × 10⁻⁶ / °C (20 – 260 °C) |

## Heat treatment
The hardening of O1 steel is carried out by heating to 788–816 °C and holding the temperature for 10 to 30 minutes before oil quenching.

**Annealing**  
Heat to 788 °C (1450 °F) and cool slowly in a furnace at less than 4 °C/h (40 °F/h).

**Hardening**  
Preheat slowly to 649 °C (1200 °F) and then heat to 788–816 °C (1450–1500 °F). Hold for 10–30 min and quench in oil. For large sections, an additional preheat at 300–500 °C (572–932 °F) is recommended.

**Tempering**  
Carry out at 177–260 °C (350–500 °F) to obtain hardnesses between 62 and 57 HRC.

**Martempering**  
Alternative quenching procedure in a salt bath that reduces distortion, applicable with the proper equipment.

## Manufacturing processes
The machinability of O1 steel in the annealed condition reaches 90 % of that of a low-alloy water-hardening steel.

**Machining**  
Excellent in the annealed condition; machinability index 90 % relative to W1 steel.

**Forming**  
Can be easily formed in the annealed condition by conventional methods.

**Cold working**  
Worked without difficulty in the annealed condition.

**Forging**  
Heat to 1038 °C (1900 °F) and forge down to 857 °C (1575 °F). Do not forge below 816 °C (1550 °F).

**Welding**  
- *Welding in the annealed condition*: preheat to 300–500 °C (572–932 °F), weld at that temperature and stress relieve immediately. Preferred electrode: Cr-Mo alloyed.  
- *Welding before hardening*: heat to hardening temperature, cool to 500 °C (932 °F), weld at that temperature and quench immediately. Hardfacing electrode.  
- *Repair welding (hardened and tempered condition)*: preheat to a minimum of 200 °C (93 °F), weld at that temperature, immediately heat to a maximum of 300 °C (572 °F) and hold for 2 h. Hardfacing electrode.

## Applications
In cutting applications, O1 steel is used with typical working hardnesses between 58 and 62 HRC.

- Cutting and punching dies for short runs
- Punches and stamping dies for cold work
- General purpose cutting tools (taps, milling cutters, drills)
- Gages and checking fixtures
- Shear blades and industrial knives operating at room temperature
- Injection molds for short production runs

## Equivalent designations
O1 steel has at least five standardized international designations that identify it as an oil-hardening cold work steel.

| Standard | Designation |
| --- | --- |
| DIN | 1.2510 |
| BS | BO 1 |
| ASTM | A681 (type O1) |
| UNS | T31501 |
| SAE | J437 / J438 (O1) |
| FED | QQ-T-570 |

## Comparison with other steels
Compared to A2 air-hardening steel, O1 exhibits approximately 30 % higher machinability in the annealed condition, although its wear resistance and dimensional stability are lower.

| Characteristic | O1 | A2 | D2 |
| --- | --- | --- | --- |
| Quenching type | Oil | Air | Air/Oil |
| Carbon content (%) | 0.85–1.00 | 0.95–1.05 | 1.40–1.60 |
| Chromium (%) | 0.40–0.60 | 4.75–5.50 | 11.0–13.0 |
| Maximum hardness (HRC) | 64 | 62 | 62 |
| Wear resistance | Medium | High | Very high |
| Toughness | Medium | Good | Low |
| Dimensional stability on hardening | Moderate | High | High |
| Machinability in annealed condition | 90 % | 65 % | 45 % |

## Frequently asked questions

**What is the maximum hardness that O1 steel can achieve after hardening and tempering?**  
O1 steel can achieve a hardness of 64 HRC by oil quenching followed by a low temper.

**At what temperature is the hardening of O1 steel carried out?**  
The austenitizing temperature for hardening ranges from 788 °C to 816 °C, with a hold of 10 to 30 minutes before oil quenching.

**What is the recommended forging temperature for O1?**  
Forging is carried out in the range of 1038 °C to 857 °C and never below 816 °C.

**What percentage of carbon does O1 tool steel contain?**  
The carbon content is between 0.85 % and 1.00 %, which provides high hardenability.

**What is the density of O1 steel at room temperature?**  
At 20 °C and hardened to 62 HRC, the density is 7.81 g/cm³ (0.282 lb/in³).

**What is the coefficient of thermal expansion of O1?**  
The coefficient of linear thermal expansion is 10.6 × 10⁻⁶ / °C in the range of 20 °C to 260 °C.

## Sources Consulted

- **azom.com**: https://www.azom.com/article.aspx?ArticleID=6229
- **engineeringtoolbox.com**: https://www.engineeringtoolbox.com/alloy-steel-d_1741.html
- **steelnumber.com**: https://www.steelnumber.com/en/search_form_eu.php
