Repository: sha5dow/elecdatum

File: src/content/docs/manufacturing/brazing-soldering-materials.md
---
title: "Soldadura blanda fuerte materiales"
sidebar:
  label: "Soldadura blanda fuerte materiales"
description: "Ficha tecnica: Soldadura blanda fuerte materiales"
keywords: ["brazing soldering alloys temperatures flux", "manufacturing"]
category: "manufacturing"
topic: "joining"
subcategory: "brazing"
skill: "process-parameters"
launch_phase: 2
last_updated: "2026-07-22"
verified: true
---

La soldadura blanda (soldering) y la soldadura fuerte (brazing) son procesos de unión de metales mediante la fusión de un material de aporte con un punto de fusión inferior al de las piezas base. La soldadura blanda opera típicamente por debajo de 450 °C / 842 °F, mientras que la soldadura fuerte lo hace por encima de ese umbral, alcanzando temperaturas superiores a 900 °C / 1652 °F en ciertas aleaciones. La correcta selección del material de aporte, el fundente y la temperatura de trabajo determina la resistencia mecánica, la resistencia a la corrosión y la idoneidad de la unión para cada aplicación industrial.

## Parámetros operativos

La temperatura de trabajo es el parámetro crítico que diferencia ambos procesos. En soldadura blanda se emplean aleaciones de bajo punto de fusión, como las de estaño‑plomo o estaño‑plata‑cobre, con rangos de trabajo entre 180 °C / 356 °F y 450 °C / 842 °F. En soldadura fuerte se utilizan aleaciones de cobre, plata, níquel o aluminio que funden desde aproximadamente 450 °C / 842 °F hasta más de 1100 °C / 2012 °F. La holgura de la junta recomendada varía entre 0,03 mm / 0.0012 in y 0,08 mm / 0.0031 in para asegurar una buena capilaridad, aunque en ciertas operaciones de brazing se aceptan holguras de hasta 0,6 mm / 0.024 in.

| Material de aporte | Composición típica | Rango de fusión | Tipo de soldadura | Metales base típicos |
| :--- | :--- | :--- | :--- | :--- |
| Soldadura 50‑50 | 50% Sn, 50% Pb | 183 – 215 °C / 361 – 419 °F | Blanda | Cobre, latón, acero dulce |
| Soldadura 60‑40 | 60% Sn, 40% Pb | 183 – 190 °C / 361 – 374 °F | Blanda | Electrónica, cobre, latón |
| Estaño‑plata (Sn96Ag4) | 96% Sn, 4% Ag | 221 – 230 °C / 430 – 446 °F | Blanda | Cobre, acero inoxidable (con fundente activo) |
| Latón amarillo | Cu‑Zn (~70% Cu, 30% Zn) | 905 – 932 °C / 1661 – 1710 °F | Fuerte | Acero, cobre, latón |
| Latón almirantazgo | Cu‑Zn‑Sn | 900 – 940 °C / 1652 – 1724 °F | Fuerte | Acero, cobre, bronce |
| Bronce al aluminio | Cu‑Al ( ~5‑11% Al) | 1027 – 1038 °C / 1881 – 1900 °F | Fuerte | Acero inoxidable, acero al carbono |
| Cobre | Cu puro | ~1084 °C / 1983 °F | Fuerte | Acero, carburo de tungsteno |
| Plata pura | Ag pura | ~961 °C / 1762 °F | Fuerte | Cobre, latón, acero inoxidable |
| Aleación de plata (BAg‑1) | Ag‑Cu‑Zn‑Cd | 607 – 618 °C / 1125 – 1144 °F | Fuerte | Cobre, latón, aceros |
| Aluminio‑silicio (4047) | Al‑12% Si | 577 – 582 °C / 1071 – 1080 °F | Fuerte | Aluminio y sus aleaciones |

## Materiales aplicables

Los metales base más comúnmente unidos mediante soldadura blanda y fuerte incluyen:

- **Cobre y sus aleaciones**: se sueldan fácilmente con aleaciones de estaño‑plomo y plata, y se pueden soldar fuertemente con latón, cobre‑fósforo o aleaciones de plata.
- **Acero al carbono y de baja aleación**: admiten tanto soldadura blanda como fuerte; esta última suele realizarse con latón, bronce al aluminio o aleaciones de plata.
- **Acero inoxidable**: requiere fundentes activos y, en soldadura fuerte, aleaciones de plata o níquel para evitar la fragilización.
- **Aluminio y sus aleaciones**: solo se sueldan fuertemente con aleaciones de aluminio‑silicio, ya que las soldaduras blandas convencionales no mojan adecuadamente.
- **Hierro fundido y aleaciones de níquel**: se sueldan fuertemente con aportes de níquel o cobre, normalmente con precalentamiento controlado.

## Ventajas y limitaciones

**Ventajas**

- No se funde el metal base, lo que permite tolerancias dimensionales más estrechas y menos distorsión térmica que en la soldadura por fusión.
- Facilidad para unir metales disímiles (cobre‑acero, acero‑carburo, aluminio‑cobre, etc.).
- Uniones limpias que no requieren operaciones secundarias de amolado.
- Adaptable a la producción en serie y automatización.
- En soldadura fuerte, se obtienen resistencias mecánicas elevadas, a menudo superiores a las del material de aporte.

**Limitaciones**

- La resistencia de una unión soldada blandamente es limitada; no supera la del material de aporte y es inferior a la de una unión soldada eléctricamente.
- Las uniones soldadas fuertemente pierden resistencia a altas temperaturas de servicio, próximas a la de fusión del aporte.
- Es indispensable una limpieza exhaustiva de las superficies para lograr mojado y capilaridad adecuados.
- Algunas aleaciones de aporte requieren fundentes agresivos que deben eliminarse completamente para evitar corrosión posterior.
- La diferencia de color entre el aporte y el metal base puede ser un inconveniente estético.

## Guía de selección

La selección del material de aporte se basa en:

1. **Temperatura de servicio de la unión**: seleccionar un aporte cuyo punto de fusión esté al menos 50 °C / 90 °F por encima de la temperatura máxima de trabajo.
2. **Compatibilidad metalúrgica**: evitar la formación de fases frágiles; por ejemplo, no usar aportes con cadmio en aceros inoxidables a altas temperaturas.
3. **Tipo de calentamiento**: el método (soplete, horno, inducción) condiciona el rango de fusión y la fluidez requerida.
4. **Requisitos mecánicos y de corrosión**: las uniones para ambientes marinos se benefician de aportes con plata o estaño‑plata.
5. **Holgura de la junta**: las aleaciones de amplio intervalo de fusión (pastosas) toleran holguras mayores.
6. **Normativa aplicable**: para aplicaciones de fontanería, alimentación o gas, deben emplearse aportes libres de plomo.

| Criterio | Recomendación para soldadura blanda | Recomendación para soldadura fuerte |
| :--- | :--- | :--- |
| Temperatura de servicio < 100 °C / 212 °F | Sn‑Pb, Sn‑Ag‑Cu | No aplica |
| Temperatura de servicio 100‑200 °C / 212‑392 °F | Sn‑Ag (hasta 180 °C / 356 °F) | Aleaciones de Zn‑Al |
| Temperatura de servicio > 200 °C / 392 °F | No recomendada | Aleaciones de Cu‑P, Ag, latón |
| Unión de cobre‑cobre | Sn‑Pb o Sn‑Ag | Cu‑P (autofundente en cobre) |
| Unión de aluminio | No factible | Al‑Si (4047) |
| Alta resistencia mecánica | Limitada | Aleaciones de plata (BAg) o bronce al aluminio |
| Ambientes corrosivos | Sn‑Ag | Ag‑Cu‑Zn, bronce al aluminio |

## Procesos de soldadura blanda y fuerte

**Soldadura blanda**: el material de aporte se funde con un soldador, soplete de gas o por inmersión a temperaturas inferiores a 450 °C / 842 °F. Los fundentes más habituales son a base de colofonia (electrónica) o de cloruro de zinc (fontanería). La humectación se produce por capilaridad si la holgura es la adecuada y las superficies están limpias.

**Soldadura fuerte**: el aporte se calienta por encima de 450 °C / 842 °F mediante soplete oxiacetilénico, inducción, horno con atmósfera controlada o resistencia eléctrica. Se emplean fundentes a base de bórax y fluoruros para eliminar óxidos. La atmósfera protectora (nitrógeno, hidrógeno, vacío) puede sustituir al fundente y evitar la limpieza posterior. Los ciclos térmicos deben controlarse para minimizar la interacción entre el aporte y el metal base.

## Preguntas frecuentes

**¿Cuál es la temperatura típica de trabajo de la soldadura blanda?**  
La soldadura blanda se realiza generalmente entre 180 °C / 356 °F y 450 °C / 842 °F, dependiendo de la aleación de aporte.

**¿A qué temperatura funde la soldadura 50‑50 de estaño‑plomo?**  
La aleación 50‑50 de Sn‑Pb funde en un rango de 183 °C / 361 °F a 215 °C / 419 °F, siendo completamente líquida a 215 °C / 419 °F.

**¿Cuál es la temperatura de fusión del latón amarillo utilizado en soldadura fuerte?**  
El latón amarillo funde entre 905 °C / 1661 °F y 932 °C / 1710 °F, lo que lo hace apto para unir aceros y cobre.

**¿Qué temperatura mínima debe tener un proceso para considerarse soldadura fuerte?**  
Se considera soldadura fuerte cuando la temperatura del material de aporte supera los 450 °C / 842 °F.

**¿A qué temperatura funde la aleación de aluminio‑silicio 4047?**  
La aleación Al‑Si 4047 tiene un rango de fusión muy estrecho, entre 577 °C / 1071 °F y 582 °C / 1080 °F.

**¿Cuál es el punto de fusión del cobre puro usado como aporte en soldadura fuerte?**  
El cobre puro funde a aproximadamente 1084 °C / 1983 °F, y se utiliza para uniones que operan a alta temperatura.

## Fuentes consultadas

- **engineeringtoolbox.com**: https://www.engineeringtoolbox.com/melting-temperature-metals-d_860.html
- **manufacturingguide.com**: https://www.manufacturingguide.com/en/vertikal-cnc-svarvning

File: src/content/docs/manufacturing/die-casting-parameters.md
---
title: "Fundición a presión parámetros"
sidebar:
  label: "Fundición a presión"
description: "Ficha tecnica: Fundición a presión parámetros"
keywords: ["die casting tolerances parameters aluminum zinc", "manufacturing"]
category: "manufacturing"
topic: "casting"
subcategory: "die-casting"
skill: "process-parameters"
launch_phase: 2
last_updated: "2026-07-22"
verified: true
---

La fundición a presión es un proceso de manufactura por inyección de metal fundido a alta presión dentro de un molde de acero (dado). La presión permite llenar cavidades complejas con gran precisión y excelente acabado superficial. Se utiliza ampliamente para producir componentes de aluminio, zinc, magnesio y cobre en grandes volúmenes, con dos variantes principales: cámara caliente (para metales de bajo punto de fusión como el zinc) y cámara fría (para aluminio, magnesio y aleaciones de cobre).

## Materiales aplicables

| Material | Aleaciones representativas | Densidad (kg/m³) / (lb/in³) | Temperatura de colada (°C / °F) | Características destacadas |
| --- | --- | --- | --- | --- |
| Aluminio | AA 380 (A03800), AA 384, AA 386, AA 390 | 2640 / 0.0953 (aleación 360) | 650 / 1200 | Ligero, alta estabilidad dimensional, buena resistencia a la corrosión, conserva resistencia a temperaturas moderadas. |
| Zinc | Zamak 3, Zamak 5 | 7135 / 0.2577 (zinc puro; las aleaciones rondan 6600 kg/m³) | 425 / 800 | Excelente fluidez, altas ductilidad y resistencia al impacto, fácil de cromar, paredes muy delgadas posibles, larga vida del molde. |
| Magnesio | AZ91D | 1770 / 0.0639 (AZ31B) | 650 – 680 / 1200 – 1256 | El más ligero de los metales estructurales, excelente relación resistencia/peso, buena maquinabilidad. |
| Cobre / Latón | Latón al silicio, bronce | 8400 – 8700 / 0.303 – 0.314 (latón de fundición) | 900 – 1000 / 1650 – 1830 | Alta resistencia mecánica y al desgaste, excelente estabilidad dimensional, resistencia a la corrosión, propiedades cercanas al acero. |

## Parámetros operativos

La presión de inyección en fundición a presión varía típicamente entre **10 MPa (1,450 psi)** y **210 MPa (30,500 psi)**. Los parámetros de temperatura, espesor mínimo y ángulo de desmoldeo dependen del material, como se resume en la siguiente tabla.

| Material | Temperatura de colada (°C / °F) | Espesor mínimo de pared (mm / in) | Ángulo mínimo de desmoldeo (°) | Resistencia a la tracción típica (MPa / ksi) |
| --- | --- | --- | --- | --- |
| Aluminio (AA 380) | 650 / 1200 | 0.9 / 0.035 | 0.5 | 324 / 47 |
| Aluminio (AA 384) | 650 / 1200 | 0.9 / 0.035 | 0.5 | 331 / 48 |
| Aluminio (AA 386) | 650 / 1200 | 0.9 / 0.035 | 0.5 | 317 / 46 |
| Aluminio (AA 390) | 650 / 1200 | 0.9 / 0.035 | 0.5 | 283 / 41 |
| Zinc | 425 / 800 | 0.6 / 0.025 | 0.25 | 280 – 330 / 40 – 48 (típico) |
| Cobre / Latón | 900 – 1000 / 1650 – 1830 | 1.25 / 0.050 | 0.7 | 350 – 550 / 50 – 80 (típico) |

*Nota: La resistencia a la tracción de las aleaciones de zinc y cobre puede variar según la composición exacta. Los valores indicados para aluminio corresponden a las aleaciones AA listadas.*

## Tolerancias típicas

La fundición a presión alcanza una precisión dimensional de hasta el **±0.2 % de la cota nominal**, lo que permite eliminar por completo el mecanizado posterior en muchas piezas. Por ejemplo, en una dimensión de 100 mm se puede mantener una tolerancia de ±0.2 mm (±0.008 in). La rugosidad superficial típica obtenida está entre 1.6 µm y 3.2 µm (63 µin a 126 µin). Las tolerancias geométricas varían en función del tamaño de la pieza; las limitaciones de diseño más relevantes son el espesor mínimo de pared y el ángulo de salida, cuyos valores por material se encuentran en la tabla de parámetros operativos. Adicionalmente, se recomienda mantener un espesor máximo de sección inferior a 13 mm / 0.5 in para evitar rechupes.

| Material | Espesor mínimo de pared (mm / in) | Ángulo mínimo de desmoldeo (°) |
| --- | --- | --- |
| Aluminio | 0.9 / 0.035 | 0.5 |
| Zinc | 0.6 / 0.025 | 0.25 |
| Cobre / Latón | 1.25 / 0.050 | 0.7 |

## Ventajas y limitaciones

| Ventaja | Descripción |
| --- | --- |
| Alta precisión dimensional | Hasta ±0.2 % de la cota, reduciendo o eliminando mecanizados secundarios. |
| Excelente acabado superficial | Superficies suaves y uniformes, aptas para recubrimientos y pintura. |
| Alta productividad | Ciclos cortos (unos pocos segundos) adecuados para producción en serie de miles de piezas. |
| Geometrías complejas | Posibilidad de moldear formas intrincadas, paredes delgadas y nervaduras. |
| Versatilidad de materiales | Aplicable a aluminio, zinc, magnesio, cobre y plomo/estaño. |

| Limitación | Descripción |
| --- | --- |
| Coste inicial elevado del herramental | Los moldes de acero templado requieren alta inversión y largos plazos de fabricación. |
| Exclusión de metales ferrosos | No puede procesar acero ni hierro debido a su alto punto de fusión y reactividad con el acero del molde. |
| Límites de peso de la pieza | Peso máximo típico: aluminio ~32 kg / 70 lb, zinc ~35 kg / 77 lb, magnesio ~20 kg / 44 lb, latón ~4.5 kg / 10 lb. |
| Porosidad | El atrapamiento de aire y gases puede generar poros, mitigable con fundición al vacío o diseño cuidadoso. |
| Espesores limitados | Secciones mayores a 13 mm / 0.5 in pueden causar contracciones y rechupes. |

## Guía de selección por material

| Material | Aplicaciones recomendadas | Ventajas clave |
| --- | --- | --- |
| Aluminio AA 380 | Componentes de motor, carcasas, utensilios, piezas de uso general | Equilibrio entre coste, resistencia y fluidez de llenado. |
| Aluminio AA 384 | Piezas de formas complejas con gran facilidad de llenado | Muy buena colabilidad. |
| Aluminio AA 386 | Componentes marinos, ambientes corrosivos | Excelente resistencia a la corrosión. |
| Aluminio AA 390 | Bloques de motor, pistones, aplicaciones de alto desgaste | Alta resistencia al desgaste por el elevado contenido en silicio (17 %). |
| Zinc | Engranajes, cremalleras, conectores, piezas de precisión y decorativas | Excelente fluidez, elevada ductilidad, fácil de recubrir, paredes muy finas. |
| Magnesio | Cajas de transmisión, carcasas portátiles, componentes aeroespaciales | El más ligero de todos, gran rigidez específica. |
| Cobre / Latón | Válvulas, conexiones eléctricas, herrajes marinos | Alta resistencia mecánica y al desgaste, buena resistencia a la corrosión. |

## Preguntas frecuentes

**1. ¿Cuál es la presión máxima en fundición a presión?**  
La presión de inyección puede alcanzar hasta 210 MPa / 30,500 psi en máquinas de cámara fría, mientras que los procesos de cámara caliente suelen operar entre 10 y 35 MPa / 1,450 y 5,000 psi.

**2. ¿Qué precisión dimensional se logra en fundición a presión?**  
Se alcanza una precisión de ±0.2 % de la dimensión nominal, lo que equivale a ±0.1 mm (±0.004 in) en piezas de 50 mm, eliminando a menudo el mecanizado posterior.

**3. ¿Cuál es la temperatura de colada del aluminio y del zinc?**  
El aluminio se cuela a una temperatura de 650 °C / 1200 °F, mientras que el zinc se procesa a 425 °C / 800 °F, permitiendo ciclos más cortos para este último.

**4. ¿Qué espesor mínimo de pared es posible en fundición a presión?**  
Con aleaciones de zinc es posible alcanzar un espesor mínimo de 0.6 mm / 0.025 in; para aluminio, el mínimo es de 0.9 mm / 0.035 in, y para aleaciones de cobre, 1.25 mm / 0.050 in.

**5. ¿Por qué no se pueden fundir a presión metales ferrosos?**  
Los aceros y hierros tienen puntos de fusión superiores a 1150 °C / 2100 °F y reaccionan químicamente con el acero del molde, reduciendo drásticamente su vida útil; por ello el proceso se limita a metales no ferrosos de menor punto de fusión.

**6. ¿Cuánto pueden pesar las piezas fundidas a presión?**  
Los pesos máximos típicos son de 35 kg / 77 lb para zinc, 32 kg / 70 lb para aluminio, 20 kg / 44 lb para magnesio y 4.5 kg / 10 lb para latón; en aplicaciones automotrices modernas se han alcanzado piezas de aluminio de más de 100 kg / 220 lb mediante tecnología avanzada.

## Fuentes consultadas

- **engineeringtoolbox.com**: https://www.engineeringtoolbox.com/metal-alloys-densities-d_50.html
- **efunda.com**: https://www.efunda.com/processes/metal_processing/die_casting.cfm

File: src/content/docs/manufacturing/fcaw-welding-parameters.md
---
title: "Soldadura FCAW parámetros"
sidebar:
  label: "Soldadura FCAW"
description: "Ficha tecnica: Soldadura FCAW parámetros"
keywords: ["FCAW flux core welding parameters settings", "manufacturing"]
category: "manufacturing"
topic: "joining"
subcategory: "fcaw-welding"
skill: "process-parameters"
launch_phase: 2
last_updated: "2026-07-22"
verified: true
---

## Parámetros operativos

La soldadura por arco con núcleo de fundente (FCAW) emplea un electrodo tubular continuo y parámetros clave como el voltaje del arco, la velocidad de alimentación del alambre, el amperaje, la extensión del electrodo, la velocidad de soldadura, la polaridad y, cuando procede, la composición del gas de protección. A continuación se recogen valores operativos representativos para distintos materiales y variantes del proceso.

### Parámetros típicos para FCAW con protección gaseosa (dual shield)

| Material | Diámetro del alambre | Voltaje (V) | Velocidad de alimentación | Amperaje (A) | Extensión del electrodo (stickout) | Velocidad de soldadura | Gas de protección |
|----------|----------------------|-------------|---------------------------|--------------|------------------------------------|------------------------|-------------------|
| Acero al carbono (ej. ASTM A36) | 1,2 mm / 0.045 in | 24–28 V | 5,3–8,5 m/min / 210–335 in/min | 180–280 A | 16–19 mm / 5/8–3/4 in | 350–500 mm/min / 14–20 in/min | 75 % Ar / 25 % CO₂ o CO₂ puro |
| Acero al carbono (espesor > 12 mm / 0.47 in) | 1,6 mm / 1/16 in | 26–32 V | 3,2–5,6 m/min / 125–220 in/min | 280–380 A | 20–25 mm / 3/4–1 in | 300–450 mm/min / 12–18 in/min | CO₂ puro |
| Acero inoxidable (AISI 304L) | 1,2 mm / 0.045 in | 23–27 V | 5,0–7,5 m/min / 200–295 in/min | 160–240 A | 13–16 mm / 1/2–5/8 in | 380–530 mm/min / 15–21 in/min | 90 % He / 7,5 % Ar / 2,5 % CO₂ |
| Acero inoxidable dúplex | 1,2 mm / 0.045 in | 25–29 V | 5,5–8,0 m/min / 215–315 in/min | 190–260 A | 16–19 mm / 5/8–3/4 in | 350–450 mm/min / 14–18 in/min | 98 % Ar / 2 % CO₂ |
| Aleación de níquel (Inconel 625) | 1,2 mm / 0.045 in | 24–26 V | 4,8–6,8 m/min / 190–270 in/min | 160–220 A | 14–17 mm / 9/16–11/16 in | 300–400 mm/min / 12–16 in/min | 75 % Ar / 25 % He |

### Parámetros típicos para FCAW autoprotegido (sin gas)

| Material | Diámetro del alambre | Voltaje (V) | Velocidad de alimentación | Amperaje (A) | Extensión del electrodo (stickout) | Velocidad de soldadura | Polaridad |
|----------|----------------------|-------------|---------------------------|--------------|------------------------------------|------------------------|-----------|
| Acero al carbono (espesor < 6 mm / 0.24 in) | 0,9 mm / 0.035 in | 16–21 V | 2,5–4,3 m/min / 100–170 in/min | 70–140 A | 13–19 mm / 1/2–3/4 in | 200–350 mm/min / 8–14 in/min | Electrodo negativo (DCEN) |
| Acero al carbono (espesor 6–12 mm / 0.24–0.47 in) | 1,6 mm / 1/16 in | 18–24 V | 1,9–3,2 m/min / 75–125 in/min | 140–220 A | 19–25 mm / 3/4–1 in | 150–300 mm/min / 6–12 in/min | Electrodo negativo (DCEN) |
| Acero de baja aleación (HSLA) | 1,2 mm / 0.045 in | 18–22 V | 3,0–5,1 m/min / 120–200 in/min | 110–180 A | 15–20 mm / 5/8–3/4 in | 180–320 mm/min / 7–13 in/min | Electrodo negativo (DCEN) |

*Nota:* Los rangos son orientativos y dependen de la posición de soldeo, el diseño de la junta y el tipo de fundente interno del alambre.

## Tolerancias típicas

Las tolerancias de ensamblaje y de acabado en FCAW siguen criterios de calidad similares a otros procesos de arco, con énfasis en la separación de raíz y la alineación.

| Parámetro | Tolerancia típica |
|-----------|-------------------|
| Separación de raíz en junta a tope (espesor ≤ 10 mm / 0.39 in) | 1,5 mm ± 0,5 mm / 0.06 in ± 0.02 in |
| Separación de raíz en junta a tope (espesor > 10 mm / 0.39 in) | 3,0 mm ± 1,0 mm / 0.12 in ± 0.04 in |
| Desalineación de bordes (espesor ≤ 12 mm / 0.47 in) | ≤ 1,5 mm / 0.06 in |
| Desalineación de bordes (espesor > 12 mm / 0.47 in) | ≤ 3,0 mm / 0.12 in o el 10 % del espesor, el menor |
| Ángulo de bisel en junta en V | 60° ± 5° |
| Cara de raíz (talón) para penetración total | 1,5–2,5 mm / 0.06–0.10 in |
| Sobremonta máxima admisible (aceros estructurales generales) | ≤ 3 mm / 0.12 in sobre la superficie base |

## Materiales aplicables

FCAW es adecuado para soldar los siguientes grupos de materiales:

- **Aceros al carbono y de baja aleación**: desde calidades estructurales como ASTM A36 y A572 Gr. 50 hasta tuberías API 5L X42-X80. Tanto la modalidad autoprotegida como la de doble protección gaseosa se usan extensamente.
- **Aceros inoxidables**: austeníticos (304, 304L, 316L), ferríticos (409, 430) y dúplex (2205). Se requiere atmósfera de gas protector (generalmente mezclas de argón, helio y CO₂) para mantener la resistencia a la corrosión.
- **Aleaciones de níquel**: Inconel 625, 718, Hastelloy C-276, entre otras, soldadas con alambres tubulares específicos y gas de protección de argón-helio.
- **Revestimientos duros y recuperación de piezas**: aleaciones base cobalto (Stellite) o base hierro con alto contenido de carbono, usando alambres autoprotegidos o con gas según el fabricante.

## Ventajas y limitaciones

### Ventajas
- Tasas de deposición en posición plana (1G/1F) de **5 a 15 kg/h / 11 a 33 lb/h**, aproximadamente un 30-50 % superiores a GMAW sólida en condiciones comparables.
- Los alambres autoprotegidos soportan vientos de hasta **13 m/s / 30 mph** sin pérdida de calidad, lo que elimina la necesidad de carpas en exteriores.
- Menor exigencia de destreza del operador en comparación con SMAW o GTAW.
- Tolerancia a óxido ligero y cascarilla en la superficie de la pieza, reduciendo el tiempo de limpieza previa.
- La escoria formada protege el metal recién solidificado y suele desprenderse con facilidad.
- Riesgo de porosidad muy bajo cuando se respetan los parámetros de extensión y ventilación.
- Equipo portátil sin necesidad de bombona de gas en la variante autoprotegida.

### Limitaciones
- La generación de humo puede ser **2 a 3 veces mayor** que en GMAW o SMAW, exigiendo sistemas de extracción localizada en espacios cerrados.
- Costo del alambre tubular de **2 a 3 veces** el de alambre sólido GMAW del mismo diámetro.
- Algunos alambres no son aptos para todas las posiciones; solo clasificaciones específicas (ej. E71T-1 para soldadura vertical ascendente) permiten trabajo fuera de posición.
- Cambiar de material de aporte implica reemplazar toda la bobina, lo que lleva de **3 a 5 minutos** en equipos industriales estándar.
- La punta de contacto puede fundirse si el stickout se reduce por debajo de **10 mm / 0.39 in**.
- La velocidad de soldadura debe controlarse para evitar atrapamiento de escoria en pases múltiples.

## Guía de selección

La decisión entre FCAW con protección gaseosa y autoprotegido se basa en el entorno y los requisitos mecánicos de la unión.

| Criterio | FCAW con protección gaseosa | FCAW autoprotegido |
|----------|----------------------------|---------------------|
| Ambiente de trabajo | Taller interior, sin corrientes de aire > **5 km/h / 3 mph** | Exterior, obra, condiciones ventosas; válido hasta **13 m/s / 30 mph** |
| Espesor del material | ≥ **3 mm / 0.12 in**; ideal > **6 mm / 0.24 in** | ≥ **1,5 mm / 0.06 in** para chapas delgadas, hasta **25 mm / 1 in** con pases múltiples |
| Requisitos de calidad | Soldaduras estructurales de alta tenacidad, baja porosidad, pruebas radiográficas | Aplicaciones generales, reparación, montaje en campo |
| Posición de soldeo | Todas las posiciones con alambres diseñados (E71T-1, E71T-9), mejor en plana y horizontal | Todas las posiciones con clasificaciones como E71T-11 (autoprotegido multiuso) |
| Gas de protección típico | **100 % CO₂** (penetración profunda, mayor salpicadura) o **75 % Ar / 25 % CO₂** (arco más estable, menos salpicadura) | Ninguno |
| Polaridad recomendada | Electrodo positivo (DCEP) | Electrodo negativo (DCEN) |

Para espesores superiores a **20 mm / 0.79 in** en aceros estructurales, se prefiere FCAW con CO₂ puro para maximizar la penetración. En láminas de **≤ 3 mm / 0.12 in** en exteriores, el FCAW autoprotegido con alambre de **0,9 mm / 0.035 in** ofrece mayor facilidad de manejo.

## Preguntas frecuentes

### ¿Cuál es la tasa de deposición máxima que se puede alcanzar en FCAW?
La tasa de deposición en posición plana puede llegar hasta **15 kg/h / 33 lb/h** con alambres de 2,4 mm / 3/32 in y corrientes elevadas, superando en más de un **40 %** la tasa de GMAW sólida en condiciones equivalentes.

### ¿Qué espesor de chapa se puede soldar sin bisel usando FCAW autoprotegido?
Con alambre autoprotegido de **0,9 mm / 0.035 in** y una sola pasada es factible unir chapas de hasta **4 mm / 0.16 in** de espesor a tope, siempre que se mantenga el voltaje y la extensión del electrodo dentro de los rangos recomendados.

### ¿Cuál es la velocidad de soldadura típica para un cordón de filete horizontal en acero al carbono con FCAW con gas?
Para un filete de **6 mm / 0.24 in** de garganta se trabaja a velocidades de **400 a 550 mm/min / 16 a 22 in/min** utilizando alambre de **1,2 mm / 0.045 in** y un aporte térmico controlado.

### ¿Qué longitud de stickout se recomienda para garantizar un arco estable?
La extensión del electrodo debe mantenerse entre **13 y 25 mm / 1/2 y 1 in**; valores por debajo de **12 mm / 0.47 in** pueden dañar la punta de contacto, mientras que superiores a **30 mm / 1.2 in** incrementan el riesgo de falta de penetración.

### ¿A partir de qué velocidad del viento se desaconseja el uso de FCAW con protección gaseosa?
Brisas superiores a **8 km/h / 5 mph** empiezan a dispersar el gas de protección y generan porosidad; por encima de **13 km/h / 8 mph** se recomienda sustituir por alambre autoprotegido.

### ¿Cuánto puede reducir el humo un sistema de extracción localizada?
Un sistema de extracción localizada con una capacidad de **150 a 300 m³/h / 5300 a 10600 ft³/h** por antorcha puede reducir la concentración de humos en el ambiente en más de un **80 %** comparado con ventilación general.

## Fuentes consultadas

- **efunda.com**: https://www.efunda.com/formulae/heat_transfer/radiation/view_factors.cfm

File: src/content/docs/manufacturing/investment-casting-parameters.md
---
title: "Microfusión cera perdida parámetros"
sidebar:
  label: "Microfusión cera perdida"
description: "Ficha tecnica: Microfusión cera perdida parámetros"
keywords: ["investment casting lost wax tolerances finishes", "manufacturing"]
category: "manufacturing"
topic: "casting"
subcategory: "investment-casting"
skill: "process-parameters"
launch_phase: 2
last_updated: "2026-07-22"
verified: true
---

## ¿Qué es la microfusión a la cera perdida?
La microfusión a la cera perdida es un proceso de fundición de precisión en el que un modelo de cera, plástico o material similar se recubre con un molde cerámico refractario. El molde se calienta para eliminar la cera (pérdida de cera) y se precalienta a aproximadamente **1000 °C / 1832 °F** para eliminar residuos y endurecer el aglutinante cerámico. Posteriormente se vierte metal fundido en la cavidad del molde, que replica fielmente la forma original. El proceso permite obtener geometrías complejas, tolerancias estrechas y buenos acabados superficiales sin necesidad de ángulos de desmoldeo. La colada puede realizarse por gravedad, presión o vacío, dependiendo de la configuración del molde y del material.

## Parámetros operativos
Los parámetros de proceso varían con el material a fundir, pero existen valores típicos generales que se resumen a continuación. El molde cerámico siempre se precalienta antes de la colada para asegurar el llenado completo y la eliminación de gases.

| Parámetro | Valor típico |
|---|---|
| Temperatura de precalentamiento del molde | 1000 °C / 1832 °F |
| Espesor mínimo de pared (aleaciones de fácil colada) | 0.5 – 1.0 mm / 0.020 – 0.040 in |
| Rango de peso habitual de las piezas | 200 g a 8 kg / 7 oz a 15 lb |
| Peso máximo alcanzable | 35 kg / 80 lb |
| Longitudes típicas de pieza | Desde pocos milímetros hasta aproximadamente 500 mm / 20 in (según configuración) |
| Método de colada | Gravedad, presión o vacío en función de la permeabilidad del molde |

### Parámetros de colada por material
La temperatura de vertido del metal y el espesor mínimo se ajustan según la aleación. Los valores siguientes son representativos de condiciones normales de producción.

| Material | Temperatura de colada | Espesor mínimo de pared típico | Observaciones |
|---|---|---|---|
| Aleaciones de aluminio | 700 – 760 °C / 1290 – 1400 °F | 0.5 – 1.0 mm / 0.020 – 0.040 in | Excelente colabilidad; se obtienen piezas ligeras y paredes finas. |
| Bronces y latones | 950 – 1150 °C / 1740 – 2100 °F | 0.5 – 1.0 mm / 0.020 – 0.040 in | Buena reproducción de detalles; se usan en aplicaciones artísticas e industriales. |
| Aceros inoxidables | 1450 – 1600 °C / 2640 – 2910 °F | 1.0 – 1.5 mm / 0.040 – 0.060 in | Requieren atmósfera controlada o vacío parcial para evitar oxidación. |
| Aceros para herramientas | 1400 – 1500 °C / 2550 – 2730 °F | 1.0 – 1.5 mm / 0.040 – 0.060 in | Gran resistencia al desgaste; se emplean moldes cerámicos de alta refractariedad. |
| Superaleaciones base níquel/cobalto (Hastelloy, Stellite) | 1350 – 1500 °C / 2460 – 2730 °F | 1.0 – 2.0 mm / 0.040 – 0.080 in | Aptas para álabes de turbina y componentes de alta temperatura; colada frecuentemente al vacío. |
| Metales preciosos (oro, plata) | 1000 – 1200 °C / 1830 – 2190 °F | 0.3 – 0.5 mm / 0.012 – 0.020 in | Se prestan a geometrías muy finas; el proceso permite recuperar la cera. |

Además de los materiales listados, es posible microfundir vidrio, aunque este caso excede el ámbito típico de la fundición metálica.

## Tolerancias dimensionales
La tolerancia habitual en microfusión se expresa como porcentaje de la cota nominal. Para piezas de tamaño medio se consigue un **±0.5 % de la longitud**, pudiendo reducirse hasta **±0.15 % en dimensiones pequeñas y con control riguroso del proceso**. Estos valores corresponden aproximadamente a grados de tolerancia IT9-IT12 según ISO 286, aunque el proceso puede alcanzar IT7-IT8 en condiciones optimizadas.

La tabla siguiente ilustra la tolerancia lineal para distintas longitudes nominales típicas.

| Dimensión nominal | Tolerancia típica (±0.5 %) | Tolerancia ajustada (±0.15 %) |
|---|---|---|
| 25 mm / 1 in | ±0.125 mm / ±0.005 in | ±0.038 mm / ±0.0015 in |
| 50 mm / 2 in | ±0.25 mm / ±0.010 in | ±0.075 mm / ±0.003 in |
| 100 mm / 4 in | ±0.5 mm / ±0.020 in | ±0.15 mm / ±0.006 in |
| 200 mm / 8 in | ±1.0 mm / ±0.040 in | ±0.3 mm / ±0.012 in |

Las tolerancias pueden ser más amplias en zonas cercanas a la entrada de metal o en detalles muy finos. Se recomienda consultar con el fundidor la capacidad específica para la geometría objetivo.

## Acabados superficiales
El acabado superficial depende directamente del método de ligante utilizado en el recubrimiento cerámico. Se distinguen dos variantes principales: el proceso con silicato sódico (vidrio soluble) y el proceso con sol de sílice. Este último produce superficies más lisas pero tiene un costo mayor.

| Método de ligante | Rugosidad superficial (Ra) |
|---|---|
| Silicato sódico (vidrio soluble) | 3.2 – 6.3 µm / 125 – 250 µin |
| Sol de sílice (silica sol) | 1.6 – 3.2 µm / 63 – 125 µin |

Los valores indicados corresponden a la condición “tal como se funde”, sin operaciones adicionales de pulido o granallado. Para acabados más finos que Ra 1.6 µm es necesario pulido mecánico o electropulido posterior.

## Materiales aplicables
La microfusión admite una amplia gama de metales y aleaciones, incluyendo aquellos difíciles de mecanizar.

- **Aleaciones ligeras**: aluminio y sus aleaciones (Al-Si, Al-Cu), magnesio (menos frecuente).
- **Aleaciones de cobre**: bronces, latones, alpaca.
- **Aceros**: aceros al carbono, aceros inoxidables (austeníticos, ferríticos, dúplex), aceros para herramientas de temple al aire o al aceite.
- **Superaleaciones**: base níquel (Hastelloy, Inconel), base cobalto (Stellite), resistentes a altas temperaturas y corrosión.
- **Metales preciosos**: oro, plata, platino, utilizados en joyería y odontología.
- **Aleaciones especiales**: titanio (con atmósfera controlada), aleaciones de cobalto-cromo para implantes médicos.

Gracias a la copia exacta del modelo, se pueden incorporar detalles como logotipos, estriados o engranajes directamente en la pieza fundida.

## Ventajas y limitaciones

| Ventajas | Limitaciones |
|---|---|
| Excelente precisión dimensional (±0.5 % de la cota) y repetibilidad. | Coste elevado del utillaje y del molde cerámico, especialmente para series cortas. |
| Acabado superficial bueno, sin línea de partición. | Ciclo de fabricación largo (varios días) debido a la construcción del molde por capas. |
| Capacidad para formas internas complejas y contrasalidas sin necesidad de machos desmontables. | Limitación de tamaño: las piezas raramente superan los 35 kg / 80 lb. |
| No se requieren ángulos de desmoldeo. | La necesidad de precalentar el molde a 1000 °C puede condicionar la elección del refractario. |
| Amplia variedad de materiales, incluidos aquellos de difícil maquinabilidad. | El mecanizado posterior puede ser necesario para eliminar las marcas de los bebederos y lograr tolerancias más finas. |
| Permite concentrar varios componentes en una sola pieza (reducción de ensamblajes). | Proceso intensivo en mano de obra y con consumibles (cera, lodo refractario). |

## Guía de selección
La microfusión a la cera perdida es la opción preferente cuando se requiere:

- **Geometría tridimensional compleja** con cavidades internas, álabes, o formas que no pueden desmoldearse.
- **Excelente acabado superficial y tolerancias estrechas** sin labores secundarias.
- **Materiales difíciles de mecanizar** (superaleaciones, aceros endurecibles).
- **Series medias o grandes** donde el coste de utillaje se amortiza; para piezas únicas existen alternativas como la impresión 3D directa en metal, aunque con prestaciones diferentes.

Si la rugosidad superficial requerida es inferior a **Ra 1.6 µm / 63 µin**, se debe elegir el proceso de sol de sílice o añadir un paso de acabado. Si las piezas son de gran tamaño (>35 kg) o las paredes requieren espesores superiores a 10 mm, otros procesos (fundición en arena, forja) pueden ser más económicos.

## Preguntas frecuentes
1. **¿Qué tolerancias dimensionales puedo esperar en una pieza microfundida?**  
   La tolerancia típica se sitúa en ±0.5 % de la cota, equivalente a ±0.125 mm en una dimensión de 25 mm, y puede llegar a ±0.15 % (≈±0.038 mm en 25 mm) para piezas pequeñas con control riguroso del proceso.

2. **¿Cuál es el espesor mínimo de pared alcanzable?**  
   Se pueden lograr espesores de pared de entre 0.5 mm / 0.020 in y 1.0 mm / 0.040 in en aleaciones de fácil colabilidad como aluminio y bronces; para aceros y superaleaciones la pared mínima práctica es de 1.0 mm / 0.040 in.

3. **¿Qué rugosidad superficial se obtiene tal como se funde?**  
   La rugosidad promedio Ra varía entre 1.6 µm / 63 µin (sol de sílice) y 6.3 µm / 250 µin (silicato sódico), dependiendo del sistema de ligante empleado.

4. **¿Por qué se precalienta el molde a 1000 °C?**  
   El molde se precalienta a aproximadamente 1000 °C / 1832 °F para eliminar cualquier residuo de cera, endurecer definitivamente el aglutinante cerámico y garantizar que el metal fundido llene las secciones delgadas sin solidificar prematuramente.

5. **¿Qué peso máximo puede tener una pieza microfundida?**  
   Las piezas pueden pesar desde pocos gramos hasta 35 kg / 80 lb, aunque el rango habitual de producción está entre 200 g y 8 kg / 7 oz y 15 lb.

6. **¿Qué materiales no ferrosos se microfundi comúnmente?**  
   Además del aluminio y los bronces, se microfundi superaleaciones base níquel como Inconel y Hastelloy, aleaciones de cobalto como Stellite, y metales preciosos (oro, plata, platino) con excelente fidelidad de detalles.

## Fuentes consultadas

- **engineeringtoolbox.com**: https://www.engineeringtoolbox.com/machine-processes-tolerance-grades-d_1367.html
- **efunda.com**: https://www.efunda.com/processes/metal_processing/invest_casting.cfm
- **manufacturingguide.com**: https://www.manufacturingguide.com/en/lost-wax-casting

File: src/content/docs/manufacturing/k-factor-aluminum-5052.md
---
title: "K-factor aluminio 5052"
sidebar:
  label: "K-factor aluminio 5052"
description: "Ficha tecnica: K-factor aluminio 5052"
keywords: ["5052 aluminum sheet metal k-factor table", "manufacturing"]
category: "manufacturing"
topic: "forming"
subcategory: "sheet-metal-kfactor"
skill: "process-parameters"
launch_phase: 2
last_updated: "2026-07-22"
verified: true
---

## Definición y fórmula del k-factor

El k-factor en el doblado de chapa metálica de aluminio 5052 representa la relación entre la ubicación del eje neutro y el espesor del material. El eje neutro es la línea dentro de la sección transversal de la chapa donde no se produce tensión ni compresión durante el doblado. Para esta aleación, el k-factor suele situarse entre 0,33 y 0,45 para espesores de hasta 3 mm / 0.118 in.

La fórmula general del k-factor es:

***k** = **tₙ** / **T** *

donde *tₙ* es la distancia desde la cara interior del doblez hasta el eje neutro y *T* es el espesor total del material. Este valor es fundamental para calcular la tolerancia de doblado (*BA*) y la deducción de doblado (*BD*) en el desarrollo de piezas planas.

## Propiedades del aluminio 5052 relevantes para el k-factor

La aleación de aluminio 5052 es una aleación de aluminio-magnesio no tratable térmicamente, endurecible solo por trabajo en frío. La composición química incluye entre 2,2 % y 2,8 % de magnesio y entre 0,15 % y 0,35 % de cromo. El k-factor se ve influenciado directamente por las propiedades mecánicas, en particular la ductilidad y la resistencia a la tracción según el temple.

| Propiedad | Valor típico (H32) |
|---|---|
| Densidad | 2,68 g/cm³ / 0,0968 lb/in³ |
| Módulo elástico | 70 GPa / 10 150 ksi |
| Resistencia a la tracción | 228 MPa / 33 000 psi |
| Límite elástico | 193 MPa / 28 000 psi |
| Elongación | 12 % |
| Dureza (HB500) | 60 |
| Coeficiente de expansión térmica (20–100 °C) | 23,8 × 10⁻⁶ /°C / 13,2 × 10⁻⁶ /°F |
| Conductividad térmica | 138 W/m·K / 79,7 BTU/(h·ft·°F) |
| Temperatura de fusión | 607 °C / 1125 °F |

## Tabla de k-factor para aluminio 5052

Los valores de k-factor presentados corresponden al aluminio 5052 en temple H32, que es el más utilizado en operaciones de doblado de chapa. Las tolerancias de doblado se basan en un ángulo de 90°.

| Espesor (T) | Radio interior de doblado (R) | k-factor |
|---|---|---|
| 0,5 mm / 0.020 in | 1,0 mm / 0.039 in (2T) | 0,42 |
| 1,0 mm / 0.039 in | 1,5 mm / 0.059 in (1,5T) | 0,40 |
| 1,5 mm / 0.059 in | 2,3 mm / 0.091 in (1,5T) | 0,38 |
| 2,0 mm / 0.079 in | 3,0 mm / 0.118 in (1,5T) | 0,37 |
| 3,0 mm / 0.118 in | 4,5 mm / 0.177 in (1,5T) | 0,35 |

Para temple O (recocido), los valores de k-factor pueden ser hasta un 15 % mayores debido a la mayor ductilidad del material.

## Factores que influyen en el k-factor

El k-factor en el aluminio 5052 depende de múltiples variables de proceso y material. La relación entre el radio de doblado interior y el espesor (R/T) es el factor dominante: a mayor relación R/T, mayor será el k-factor y más cercano estará el eje neutro a la cara interior de la chapa.

El temple del material modifica significativamente el k-factor. Los temples con mayor trabajo en frío (H34, H36, H38) presentan límites elásticos más altos —262 MPa / 38 000 psi para H34 y hasta 290 MPa / 42 000 psi para H38— y menor elongación, lo que desplaza el eje neutro hacia el interior del doblez y reduce el k-factor entre 0,02 y 0,05 respecto al temple H32.

La dirección de laminado con respecto a la línea de doblado también afecta al k-factor. El doblado perpendicular a la dirección de laminado proporciona valores de k-factor más consistentes y reduce el riesgo de agrietamiento.

## Aplicaciones y usos comunes

El aluminio 5052 se utiliza extensamente en la fabricación de componentes marinos, carcasas electrónicas, depósitos de combustible, intercambiadores de calor y piezas arquitectónicas. La precisión del k-factor es crítica en la producción de paneles de suelo, gabinetes eléctricos y tanques para gas natural licuado, donde la resistencia a la corrosión marina y las tolerancias dimensionales ajustadas son requisitos indispensables.

En la industria naval, el correcto cálculo del desarrollo plano mediante el k-factor evita desperdicios de material en chapas de gran formato. Para aplicaciones aeroespaciales y de automoción, el control del k-factor asegura el ajuste preciso entre piezas ensambladas fabricadas con espesores de 0,5 mm / 0.020 in a 3,0 mm / 0.118 in.

## Ventajas y limitaciones del k-factor en aluminio 5052

**Ventajas:**
- El k-factor del aluminio 5052 en temple H32 es altamente repetible para producciones en serie siempre que se controle el radio de doblado interior.
- La excelente resistencia a la corrosión reduce variaciones dimensionales por degradación superficial, manteniendo estable el k-factor durante la vida útil de la pieza.
- La moderada elongación del 12 % permite radios de doblado ajustados (hasta 1,5T) sin agrietamiento.

**Limitaciones:**
- En temples duros (H36, H38) la ductilidad limitada eleva el riesgo de fisuras y reduce la ventana de parámetros para un k-factor fiable.
- La variabilidad del k-factor entre lotes de material puede alcanzar ±0,03, por lo que se recomienda validación experimental para tolerancias críticas inferiores a 0,25 mm / 0.010 in.
- El doblado paralelo a la dirección de laminado puede provocar k-factors inconsistentes y agrietamiento en radios menores a 2T.

## Preguntas frecuentes (FAQ)

### ¿Cuál es el k-factor típico para aluminio 5052 H32 de 1,5 mm de espesor?
El k-factor típico para aluminio 5052 H32 de 1,5 mm / 0.059 in de espesor con un radio de doblado de 2,3 mm / 0.091 in (1,5T) es 0,38, valor validado para dobleces a 90° con herramientas estándar de matriz en V.

### ¿Cómo afecta el temple H34 al k-factor respecto al H32?
El temple H34 incrementa el límite elástico a 214 MPa / 31 000 psi frente a los 193 MPa / 28 000 psi del H32, lo que reduce el k-factor en aproximadamente 0,02 unidades y requiere un radio mínimo de doblado de 1,5T para evitar fisuras.

### ¿Cuál es el radio de doblado mínimo recomendado para aluminio 5052-O?
El radio de doblado mínimo recomendado para aluminio 5052-O (recocido) es 1T, es decir, igual al espesor del material, pudiendo alcanzarse un k-factor de hasta 0,45 en esas condiciones.

### ¿Qué elongación presenta el aluminio 5052 H32 y cómo afecta al k-factor?
La elongación del aluminio 5052 H32 es del 12 %, un valor moderado que permite k-factors estables entre 0,35 y 0,42 para relaciones R/T comprendidas entre 1,5 y 2,0 en doblado a 90°.

### ¿Cuál es la temperatura de fusión del aluminio 5052?
La temperatura de fusión del aluminio 5052 es 607 °C / 1125 °F, por lo que a temperatura ambiente se mantienen íntegras todas las propiedades mecánicas que determinan el k-factor en operaciones de conformado en frío.

### ¿Qué espesores de aluminio 5052 se recomiendan para un cálculo fiable del k-factor?
Se recomiendan espesores entre 0,5 mm / 0.020 in y 3,0 mm / 0.118 in para un cálculo fiable del k-factor; fuera de ese rango, la variabilidad del eje neutro puede superar ±0,05 y se requieren compensaciones experimentales.

## Fuentes consultadas

- **engineeringtoolbox.com**: https://www.engineeringtoolbox.com/thermal-conductivity-metals-d_858.html
- **efunda.com**: https://www.efunda.com/materials/alloys/aluminum/show_aluminum.cfm?ID=AA_5052&show_prop=all&Page_Title=AA%205052
