Repository: sha5dow/elecdatum

File: src/content/docs/manufacturing/k-factor-stainless-304.md
---
title: "K-factor acero inoxidable 304"
sidebar:
  label: "K-factor acero inoxidable 304"
description: "Ficha tecnica: K-factor acero inoxidable 304"
keywords: ["304 stainless steel sheet metal k-factor", "manufacturing"]
category: "manufacturing"
topic: "forming"
subcategory: "sheet-metal-kfactor"
skill: "process-parameters"
launch_phase: 2
last_updated: "2026-07-22"
verified: true
---

El factor K en el doblado de chapa de acero inoxidable AISI 304 recocido se sitúa típicamente en 0,40, con un rango de trabajo habitual entre 0,35 y 0,45 para calibres estándar. Este valor adimensional representa la posición relativa del eje neutro respecto al espesor del material durante la deformación plástica por flexión. El acero inoxidable 304, con su conductividad térmica moderada de 14,4 W/m·K a 20 °C, requiere una compensación precisa del factor K para lograr desarrollos de plancha exactos sin sobredimensionamiento ni grietas en la zona de tracción. La combinación de su límite elástico de 205 MPa en condición recocida y su alargamiento del 40 % permite radios de doblado internos mínimos que oscilan entre 0,5 y 1 vez el espesor de la chapa.

## Propiedades relevantes para el cálculo del K-factor

Las propiedades mecánicas y físicas del acero inoxidable 304 influyen directamente en la posición del eje neutro durante el doblado. La tabla siguiente recoge los valores fundamentales en condición de suministro recocida a 25 °C, extraídos de las fuentes técnicas de referencia para chapa laminada.

| Propiedad | Valor en condición recocida (25 °C / 77 °F) |
|---|---|
| Resistencia a la tracción | 515 MPa / 74 700 psi |
| Límite elástico (0,2 %) | 205 MPa / 29 700 psi |
| Alargamiento en 50 mm / 2 in | 40 % |
| Reducción de área | 50 % |
| Conductividad térmica a 20 °C / 68 °F | 14,4 W/m·K / 8,3 BTU·in/(hr·ft²·°F) |
| Dureza típica (Rockwell B) | 70 – 92 HRB |

La alta ductilidad del material, evidenciada por el alargamiento del 40 %, permite que el eje neutro se desplace hacia el interior del doblez a medida que el radio crece. La conductividad térmica de 14,4 W/m·K a 20 °C, aunque baja en comparación con aceros al carbono, no compromete la estabilidad dimensional durante el conformado en frío en entornos controlados entre 15 °C y 30 °C.

## Parámetros de doblado y K-factor por espesor

El factor K se correlaciona directamente con la relación entre el radio interno de doblado y el espesor de la chapa (R/T). A medida que esta relación aumenta, el eje neutro se aleja de la cara interna y el factor K se incrementa. Los valores de la tabla representan condiciones de doblado en frío con matriz en V y punzón estándar para chapa de acero inoxidable 304 en estado recocido.

| Espesor de chapa (mm / in) | Radio interno de doblado (mm / in) | Relación R/T | K-factor estimado |
|---|---|---|---|
| 0,5 mm / 0,020 in | 0,5 mm / 0,020 in | 1,0 | 0,35 |
| 1,0 mm / 0,039 in | 1,0 mm / 0,039 in | 1,0 | 0,36 |
| 1,5 mm / 0,059 in | 1,5 mm / 0,059 in | 1,0 | 0,38 |
| 2,0 mm / 0,079 in | 2,0 mm / 0,079 in | 1,0 | 0,40 |
| 2,0 mm / 0,079 in | 3,0 mm / 0,118 in | 1,5 | 0,42 |
| 3,0 mm / 0,118 in | 3,0 mm / 0,118 in | 1,0 | 0,40 |
| 3,0 mm / 0,118 in | 4,5 mm / 0,177 in | 1,5 | 0,43 |
| 4,0 mm / 0,157 in | 4,0 mm / 0,157 in | 1,0 | 0,41 |
| 4,0 mm / 0,157 in | 8,0 mm / 0,315 in | 2,0 | 0,45 |

Para espesores superiores a 4 mm o relaciones R/T por encima de 3,0, el factor K tiende a estabilizarse entre 0,45 y 0,48, aproximándose al centro geométrico de la sección. En el otro extremo, con radios de doblado agresivos donde R/T es menor que 0,5, el riesgo de fisuración en la fibra exterior obliga a limitar el factor K a valores conservadores de 0,33 como máximo.

## Ventajas y limitaciones del acero inoxidable 304 en doblado de chapa

**Ventajas**

- Alta precisión dimensional en el desarrollo de plancha cuando se aplica un factor K calibrado entre 0,38 y 0,42 para espesores de 1,5 mm a 3 mm, con desviaciones típicas inferiores a ±0,2 mm en la longitud desarrollada.
- Excelente ductilidad con alargamiento del 40 % en condición recocida, lo que admite radios de doblado reducidos hasta 0,5T sin agrietamiento.
- Baja sensibilidad a la velocidad de deformación durante el doblado convencional en prensa plegadora, manteniendo un comportamiento predecible del eje neutro.
- Buena estabilidad del factor K en procesos repetitivos de producción en serie gracias a la homogeneidad microestructural del material laminado en frío.

**Limitaciones**

- Tendencia al endurecimiento por deformación que eleva progresivamente el límite elástico desde 205 MPa hasta valores superiores a 500 MPa, alterando el factor K en operaciones de doblado múltiple sobre la misma pieza.
- La conductividad térmica de 14,4 W/m·K a 20 °C, inferior a la de aceros al carbono como el SAE 1020 que alcanza 50–60 W/m·K, limita la disipación de calor en doblado asistido por temperatura.
- Riesgo de recuperación elástica (springback) apreciable, con ángulos de retorno que pueden alcanzar 2° a 3° en doblados a 90° con radios amplios, requiriendo sobreflexión compensatoria.
- Susceptibilidad al agrietamiento en ambientes con cloruros si la deformación severa genera martensita inducida por tensión en la zona de tracción.

## Guía de selección del K-factor según aplicación

La selección del factor K adecuado depende de la combinación de espesor, radio de doblado y estado del material. Para trabajo de precisión en chapa de acero inoxidable 304 recocida con espesores entre 1 mm y 3 mm y relación R/T entre 1 y 2, se recomienda iniciar con un valor de 0,40 y ajustar mediante probetas de ensayo. En componentes con tolerancias dimensionales exigentes de ±0,15 mm sobre la longitud desarrollada, se debe verificar el factor K mediante dobleces de prueba y medir la pieza resultante, corrigiendo el valor en incrementos de 0,01 según la desviación observada. Para espesores finos por debajo de 0,8 mm con R/T = 1, el factor K desciende a valores de 0,33–0,35 debido al mayor efecto relativo de la compresión en la cara interna. En condición de material laminado en frío con endurecimiento parcial (resistencia a la tracción cercana a 620 MPa), el factor K se desplaza ligeramente hacia la cara interna, recomendándose un valor inicial de 0,36 para R/T = 1. Cuando el proceso involucra doblado en matrices rotativas o doblado de borde (hemming) en espesores de 0,5 mm a 1,5 mm, el factor K puede descender hasta 0,30 debido a la compresión extrema del material.

## Preguntas frecuentes (FAQ)

1. **¿Cuál es el valor del K-factor para acero inoxidable 304 de 1,5 mm de espesor?** El valor recomendado es 0,38 para un radio interno igual al espesor, con una relación R/T = 1. Este valor produce un desarrollo de plancha preciso con una tolerancia típica de ±0,2 mm en la longitud total de la pieza doblada. Si el radio de doblado se incrementa a 2,25 mm (R/T = 1,5), el factor K sube a 0,43.

2. **¿Cómo afecta el espesor de la chapa al K-factor en acero inoxidable 304?** A mayor espesor y manteniendo R/T constante, el factor K tiende a aumentar ligeramente. Para chapa de 0,5 mm con R/T = 1 el factor K es 0,35, mientras que para chapa de 4,0 mm con la misma R/T alcanza 0,41. Esta variación de 0,06 en el factor K se traduce en una diferencia de hasta 1,2 mm en el desarrollo de una pieza con cuatro dobleces a 90°.

3. **¿Qué K-factor se debe usar cuando el acero inoxidable 304 está endurecido por laminación en frío?** Para material con resistencia a la tracción de aproximadamente 620 MPa, típica de condición laminada en frío sin recocido posterior, se recomienda un factor K de 0,36 para R/T = 1. Representa una reducción de 0,04 respecto al material recocido, debido al desplazamiento del eje neutro hacia la cara de compresión como resultado del mayor límite elástico de 310 MPa.

4. **¿Cuál es el radio interno mínimo de doblado para chapa de acero inoxidable 304 de 2 mm?** El radio interno mínimo práctico es 1,0 mm (0,5T), aunque el valor recomendado para producción estable es 2,0 mm (1T). Con un radio de 1,0 mm y R/T = 0,5, el K-factor desciende a 0,33 y el riesgo de fisuración en la fibra externa se incrementa significativamente. En piezas críticas de alta responsabilidad estructural, se aconseja no bajar de 1T para preservar la integridad superficial.

5. **¿Influye la temperatura en el K-factor del acero inoxidable 304 durante el doblado?** Sí. A temperaturas superiores a 100 °C, la conductividad térmica de 14,4 W/m·K a 20 °C limita la disipación homogénea del calor, lo que puede generar zonas localizadas con diferente plasticidad. En doblado en frío entre 15 °C y 30 °C el factor K permanece estable dentro del rango publicado. Por debajo de 0 °C, la ductilidad disminuye y se recomienda incrementar el radio mínimo a 2T para evitar fractura frágil.

6. **¿Cómo se ajusta el K-factor cuando el doblez se realiza a 60° en lugar de 90° en acero inoxidable 304?** El ángulo de doblado tiene un efecto de segundo orden sobre el factor K. Para un ángulo de 60°, el valor se mantiene dentro del ±0,02 del factor K correspondiente a 90° para el mismo R/T. La diferencia en el desarrollo resultante es inferior a 0,15 mm para espesores de hasta 3 mm, por lo que en aplicaciones con tolerancias generales de ±0,5 mm no se requiere ajuste adicional.

## Fuentes consultadas

- **engineeringtoolbox.com**: https://www.engineeringtoolbox.com/thermal-conductivity-metals-d_858.html
- **efunda.com**: https://www.efunda.com/materials/alloys/stainless_steels/show_stainless.cfm?ID=AISI_Type_304&show_prop=uts&Page_Title=Stainless%20Steel%20AISI%20Type%20304

File: src/content/docs/manufacturing/powder-coating-specs.md
---
title: "Pintura en polvo especificaciones"
sidebar:
  label: "Pintura en polvo especificaciones"
description: "Ficha tecnica: Pintura en polvo especificaciones"
keywords: ["powder coating thickness adhesion types", "manufacturing"]
category: "manufacturing"
topic: "surface-finishing"
subcategory: "powder-coating"
skill: "process-parameters"
launch_phase: 2
last_updated: "2026-07-22"
verified: true
---

## Descripción general
La pintura en polvo es un proceso de recubrimiento seco en el que una mezcla de polímeros termoestables o termoplásticos en forma de polvo fino se aplica electrostáticamente sobre una superficie, generalmente metálica, y se cura mediante calor o radiación ultravioleta para formar una película continua, duradera y de alto espesor. A diferencia de los recubrimientos líquidos convencionales, no utiliza disolventes, por lo que presenta emisiones prácticamente nulas de compuestos orgánicos volátiles (COV) y permite la recuperación del polvo no adherido, lo que reduce el desperdicio.

El tamaño típico de partícula oscila entre 2 y 50 µm (0,08 y 2,0 mils), con una temperatura de fusión alrededor de 150 °C (302 °F) y curado estándar a 200 °C (392 °F) durante 10 a 15 minutos. Con formulaciones especiales pueden lograrse películas desde 30 µm (1,2 mils) hasta más de 150 µm (5,9 mils), siendo 60-80 µm (2,4-3,1 mils) el rango más habitual para uso industrial.

## Principio de funcionamiento
La aplicación se basa en la atracción electrostática entre la pieza a recubrir y las partículas de polvo. La pieza, previamente limpiada y, a menudo, tratada con un recubrimiento de conversión (fosfatado o cromatizado) para mejorar la adherencia, actúa como tierra o se carga negativamente. El polvo se fluidifica en una tolva y es transportado por aire comprimido hasta la pistola de aplicación, donde recibe una carga electrostática (normalmente negativa por efecto corona o tribocarga). Las partículas cargadas son proyectadas hacia la pieza y se adhieren de forma uniforme gracias a las fuerzas electrostáticas, incluso envolviendo parcialmente las caras posteriores debido a las corrientes de aire. Una vez depositada la capa deseada, la pieza se introduce en un horno de curado, donde el polvo funde, fluye y reticula químicamente (en el caso de termoestables) o simplemente funde y solidifica (termoplásticos), formando una película continua.

## Materiales aplicables
La pintura en polvo se emplea principalmente sobre metales como acero, acero inoxidable, aluminio, galvanizados y fundición. Con la tecnología de curado UV o bajo calor pueden recubrirse sustratos sensibles a la temperatura: composites, fibra de carbono, plásticos, MDF e incluso madera maciza. La selección del tipo de polvo (epoxi, poliéster, acrílico, poliuretano, híbrido epoxi-poliéster) depende de los requisitos finales de resistencia química, intemperie o flexibilidad. Los pretratamientos como fosfatado (para acero) o cromatizado (para aluminio y zinc) mejoran la adherencia y la protección anticorrosiva; espesores típicos de estas capas de conversión son de 1-25 µm (0,04-1,0 mils) en anodizado y de aproximadamente 0,025 µm (1 µpulg) en cromatizado.

| Material del sustrato | Pretratamiento recomendado | Tipo de polvo más común | Observaciones |
|---|---|---|---|
| Acero al carbono | Fosfatado (hierro/zinc) | Epoxi, híbrido | Buena protección anticorrosiva |
| Acero inoxidable | Granallado + pasivado | Poliéster, acrílico | Requiere buena preparación superficial |
| Aluminio | Cromatizado, anodizado | Poliéster TGIC, poliuretano | Uso exterior frecuente |
| Fundición de hierro | Fosfatado, imprimación | Epoxi | Degasificación del metal necesaria |
| Acero galvanizado | Fosfatado, wash primer | Poliéster, híbrido | Adherencia crítica en ambientes húmedos |
| Plásticos/compuestos | Limpieza, promotor adherencia | Termoplástico (polietileno, poliamida), UV | Curado a baja temperatura |
| MDF/Madera | Lijado, precalentamiento | Termoestable de baja Tg | Exige control estricto de humedad |

## Parámetros de aplicación
La siguiente tabla recoge los parámetros operativos típicos para el proceso electrostático en seco y el curado en horno. Los valores pueden variar según el equipo, el tipo de polvo y la geometría de la pieza.

| Parámetro | Valor típico | Unidad |
|---|---|---|
| Tensión de carga (Corona) | 50 – 100 kV | Voltaje (kilovoltios) |
| Corriente de proyección | 10 – 50 µA | Microamperios |
| Caudal de aire | 3 – 7 m³/h / 1,8 – 4,1 cfm | Flujo volumétrico |
| Distancia pistola-pieza | 150 – 300 mm / 5,9 – 11,8 in | Distancia |
| Temperatura de fusión del polvo | ~150 °C / 302 °F | Temperatura |
| Temperatura de curado | 180 – 220 °C / 356 – 428 °F (típico 200 °C / 392 °F) | Temperatura |
| Tiempo de curado (desde que la pieza alcanza Tª) | 10 – 20 min, típico 15 min | Tiempo |
| Espesor de película aplicable | 30 – 150 µm / 1,2 – 5,9 mils (estándar 60–80 µm / 2,4–3,1 mils) | Micrómetros / mils |
| Tamaño de partícula del polvo | 2 – 50 µm / 0,08 – 2,0 mils (optimizado 30–40 µm / 1,2–1,6 mils) | Micrómetros / mils |

Para polvos de curado UV los parámetros se ajustan: la fusión se realiza generalmente con calor infrarrojo y luego se reticula con radiación UV en pocos segundos, lo que permite temperaturas en la pieza por debajo de 100 °C (212 °F) y es adecuado para materiales termosensibles.

## Propiedades del recubrimiento
La pintura en polvo proporciona un acabado uniforme y de muy buenas propiedades mecánicas y químicas. Las características dependen de la formulación del polvo y del espesor aplicado. A continuación se indican valores generales para un recubrimiento estándar de poliéster curado a 60-80 µm sobre metal correctamente preparado:

| Propiedad | Valor típico (métrico) | Valor típico (imperial) | Norma de ensayo |
|---|---|---|---|
| Espesor seco recomendado | 60 – 80 µm | 2,4 – 3,1 mils | ISO 2360 / ASTM D7091 |
| Dureza al lápiz | H – 2H | — | ASTM D3363 |
| Adherencia (corte enrejado) | Clase 0-1 (≤5% desprendimiento) | Clase 0-1 | ISO 2409 |
| Resistencia al impacto directo | ≥ 50 kg·cm / 4,3 lb·in (fallo típico >80 kg·cm) | — | ASTM D2794 |
| Brillo especular a 60° | 70 – 95 GU (alto brillo) | — | ISO 2813 |
| Resistencia a niebla salina | >500 h (sin ampollas ni corrosión en rayado) | >500 h | ISO 9227 |
| Resistencia UV (xenón) | >1000 h ΔE ≤ 3 (poliéster superdurable) | >1000 h | ISO 16474 |
| Flexibilidad (mandril cónico) | Sin fisuras en mandril de 3 mm / 0,12 in | — | ISO 1519 |

## Ventajas
- **Ausencia de disolventes**: el proceso no emite COV, simplificando el cumplimiento ambiental y la seguridad laboral.  
- **Alto espesor en una sola capa**: se pueden alcanzar películas de hasta 150 µm (5,9 mils) sin escurrimientos, espesor que requeriría varias manos en pintura líquida.  
- **Excelente durabilidad y resistencia mecánica**: curados termoestables ofrecen gran dureza, impacto y resistencia química, superior a muchos esmaltes al horno.  
- **Recuperación del polvo no adherido**: el overspray puede recogerse y reutilizarse, alcanzando eficiencias de transferencia superiores al 95 % con sistemas de reciclado.  
- **Capacidad de acabados especiales**: permite texturas, efectos metalizados, arrugados o “efecto martillo”, así como la aplicación de varios colores antes del curado para lograr difuminados o bordes suaves.  
- **Protección anticorrosiva prolongada**: combinado con pretratamientos adecuados resiste cientos de horas en cámara salina, haciéndolo ideal para exteriores y ambientes agresivos.  

## Limitaciones
- **Dificultad para obtener capas finas y lisas**: por debajo de 50 µm (2,0 mils) tiende a aparecer “piel de naranja” debido al tamaño de partícula y a la Tg del polvo. Capas ultrafinas (<30 µm) requieren formulaciones especiales o el proceso de “slurry” de polvo en agua.  
- **Elevada inversión inicial**: un sistema completo (cabina, pistolas, horno de curado, sistema de recuperación) tiene un costo comparable al equipo profesional de pintura líquida, pero la complejidad operativa puede ser mayor.  
- **Limitaciones en el color en procesos multiuso**: si se utilizan varios colores en una misma cabina, el reciclado del polvo se complica, reduciendo la eficiencia y pudiendo causar contaminación cromática.  
- **Temperaturas de curado elevadas**: la mayoría de los polvos convencionales requieren al menos 180 °C (356 °F) de temperatura de metal, lo que impide su uso directo sobre plásticos o componentes ya montados con elementos sensibles al calor.  
- **Preparación superficial crítica**: la adherencia y la resistencia a la corrosión dependen en gran medida de una limpieza exhaustiva y de la aplicación de una capa de conversión (fosfatado o cromatizado) que añade pasos y costes adicionales.

## Guía de selección
Para elegir entre pintura en polvo y otras alternativas de recubrimiento industrial, considere los siguientes criterios:

- **Requerimiento de espesor y durabilidad**: si necesita una capa protectora de 60-150 µm con alta resistencia al impacto y a la intemperie, la pintura en polvo es la opción más robusta. Para capas inferiores a 30 µm con acabado especular, la pintura líquida o el barniz electroforético pueden ofrecer mejor lisura superficial.  
- **Geometría de la pieza**: el poder envolvente electrostático facilita el recubrimiento de formas complejas, pero cavidades profundas o caras ocultas pueden necesitar pistolas con electrodo específico.  
- **Producción en serie y variedad cromática**: en líneas de alta producción con uno o pocos colores fijos, la recuperación y la automatización hacen del polvo una solución muy eficiente. Si se requiere cambio frecuente de color, se necesitarán cabinas de cambio rápido o sistemas de cartuchos aislados.  
- **Tipo de sustrato y temperatura de proceso**: para metales que soporten 180-200 °C (356-392 °F) la pintura en polvo es ideal; para plásticos o composites se debe optar por polvos de curado UV o formulaciones de baja temperatura (120-150 °C / 248-302 °F).  
- **Exigencias normativas y ambientales**: en instalaciones con restricciones estrictas de COV, la pintura en polvo elimina el uso de disolventes y simplifica la gestión de emisiones.  

## Preguntas frecuentes

1. **¿Cuál es el espesor recomendado para una primera capa de pintura en polvo?** El espesor estándar de película seca se sitúa entre 60 y 80 µm (2,4-3,1 mils), aunque en piezas expuestas a corrosión severa pueden aplicarse hasta 120-150 µm (4,7-5,9 mils).  

2. **¿A qué temperatura se cura normalmente una pintura en polvo termoestable?** La temperatura del horno se mantiene alrededor de 200 °C (392 °F), y la pieza debe permanecer a esa temperatura durante al menos 10-15 minutos para que el entrecruzamiento químico se complete.  

3. **¿Qué tamaño de partícula tiene el polvo para acabados lisos?** Para un acabado sin piel de naranja significativa se utilizan fracciones con un diámetro medio de 30-40 µm (1,2-1,6 mils), aunque la distribución global del producto suele estar entre 2 y 50 µm (0,08-2,0 mils).  

4. **¿Cuánto polvo no adherido se puede recuperar en un sistema con reciclado?** En cabinas automatizadas con reciclado en circuito cerrado la eficiencia de transferencia puede superar el 95%, recuperándose prácticamente todo el polvo que no se deposita en la pieza.  

5. **¿Qué resistencia a la niebla salina ofrece una pintura en polvo sobre acero fosfatado?** Un recubrimiento de poliéster de 80 µm (3,1 mils) sobre acero con fosfatado de zinc soporta típicamente más de 500 horas en ensayo de niebla salina según ISO 9227 sin formación de ampollas ni corrosión en el rayado.  

6. **¿Se puede aplicar pintura en polvo sobre plástico?** Sí, mediante polvos de curado UV que funden a temperaturas inferiores a 100 °C (212 °F) y se endurecen en segundos con radiación ultravioleta, lo que permite tratar plásticos, madera y composites sin deformar el sustrato.  

## Fuentes consultadas

- **efunda.com**: https://www.efunda.com/processes/surface/conversion_coatings.cfm
- **manufacturingguide.com**: https://www.manufacturingguide.com/en/powder-coating

File: src/content/docs/manufacturing/sand-casting-parameters.md
---
title: "Fundición en Arena parámetros y tolerancias"
sidebar:
  label: "Fundición en Arena parámetros y tolerancias"
description: "Ficha tecnica: Fundición en Arena parámetros y tolerancias"
keywords: ["sand casting tolerances parameters design rules", "manufacturing"]
category: "manufacturing"
topic: "casting"
subcategory: "sand-casting"
skill: "process-parameters"
launch_phase: 2
last_updated: "2026-07-22"
verified: true
---

La fundición en arena, también conocida como moldeo en arena, es un proceso de manufactura que utiliza moldes fabricados con arena aglomerada para producir piezas metálicas de geometría compleja. Es uno de los métodos de fundición más versátiles y económicos, responsable de más del 60 % de todas las piezas fundidas a nivel mundial. Aunque las tolerancias y el acabado superficial no alcanzan la precisión de otros procesos, su capacidad para manejar una amplia gama de aleaciones y tamaños de lote lo convierte en una opción predominante en la industria.

## Parámetros del proceso

Los parámetros fundamentales que gobiernan la calidad de una fundición en arena abarcan la preparación del molde, el diseño del modelo y las condiciones de colada. A continuación se resumen los valores típicos de diseño.

| Parámetro | Valor típico |
| --- | --- |
| Ángulo de salida (superficies externas) | 1° – 3° |
| Ángulo de salida (superficies internas) | 3° – 5° |
| Contracción por solidificación (acero) | 1,5 % – 2,5 % (regla de modelista) |
| Contracción por solidificación (fundición gris) | 0,8 % – 1,3 % |
| Contracción por solidificación (aluminio) | 1,0 % – 1,5 % |
| Sobreespesor de mecanizado | 2 mm / 0.08 in – 5 mm / 0.20 in |

### Parámetros por material

La temperatura de colada, la contracción y el espesor mínimo de pared varían significativamente según la aleación empleada. La tabla siguiente recoge valores de referencia para los materiales más comunes en fundición en arena.

| Material | Temperatura de colada (°C / °F) | Contracción volumétrica típica (%) | Espesor mínimo de pared (mm / in) |
| --- | --- | --- | --- |
| Aleaciones de aluminio | 650–760 / 1200–1400 | 5,0–7,0 | 3,0 / 0.12 – 5,0 / 0.20 |
| Fundición gris (hierro) | 1150–1350 / 2100–2460 | 0,8–1,3 | 4,0 / 0.16 – 6,0 / 0.24 |
| Acero al carbono / baja aleación | 1450–1550 / 2640–2820 | 2,0–3,5 | 5,0 / 0.20 – 8,0 / 0.31 |
| Bronce / latón | 900–1100 / 1650–2010 | 1,5–2,5 | 2,5 / 0.10 – 4,0 / 0.16 |
| Fundición dúctil (nodular) | 1350–1450 / 2460–2640 | 0,5–1,0 (expansión grafítica compensada) | 4,0 / 0.16 – 6,0 / 0.24 |

## Tolerancias dimensionales

Las tolerancias lineales en fundición en arena dependen principalmente de la longitud nominal de la pieza y de la calidad del molde. La siguiente tabla muestra valores típicos para arena verde en condiciones normales de producción.

| Longitud nominal (mm / in) | Tolerancia lineal típica (± mm / ± in) |
| --- | --- |
| 0–25 / 0–1 | ±0,76 / ±0.030 |
| 25–50 / 1–2 | ±1,14 / ±0.045 |
| 50–100 / 2–4 | ±1,90 / ±0.075 |
| 100–200 / 4–8 | ±2,54 / ±0.100 |
| 200–400 / 8–16 | ±3,81 / ±0.150 |

Para piezas de gran tamaño (> 400 mm) o tolerancias más estrictas se recurre a procesos complementarios como el mecanizado posterior, el uso de machos precisos o la fundición con molde químicamente aglomerado (no-bake).

## Acabado superficial

El acabado superficial de una pieza obtenida por fundición en arena es inherentemente rugoso debido a la granulometría del molde. La rugosidad media aritmética (Ra) se sitúa en los siguientes rangos:

- **Fundición en arena verde (sin mecanizar)**: 12,5 µm – 25 µm / 492 µin – 984 µin.
- **Fundición con arena de resina (no-bake)**: 6,3 µm – 12,5 µm / 248 µin – 492 µin.

Es posible mejorar el acabado mediante granallado, esmerilado o mecanizado posterior, alcanzando valores tan bajos como 1,6 µm / 63 µin Ra.

## Materiales aplicables

La fundición en arena es compatible con la mayoría de metales y aleaciones de uso industrial, siempre que su temperatura de fusión no supere la refractariedad del molde. Los principales grupos de materiales aplicables son:

- Aleaciones de aluminio (Al-Si, Al-Cu, etc.)
- Hierros fundidos (gris, dúctil, maleable)
- Aceros al carbono y de baja aleación
- Aceros inoxidables (con precauciones de oxidación)
- Aleaciones de cobre (bronces, latones)
- Aleaciones de magnesio (con protección contra ignición)
- Aleaciones de níquel (hasta ciertas temperaturas)

## Ventajas

- **Alta flexibilidad de diseño**: permite geometrías complejas, cavidades internas mediante machos y amplia gama de tamaños (desde gramos hasta varias toneladas).
- **Bajo coste de utillaje**: los modelos y las cajas de machos son económicos, especialmente en series cortas.
- **Amplia variedad de aleaciones**: es el proceso que mayor número de aleaciones diferentes admite sin cambios drásticos en el utillaje.
- **Escalabilidad**: adecuado tanto para prototipos como para producción en serie media.
- **Propiedades metalúrgicas controlables**: la velocidad de enfriamiento puede gestionarse con mazarotas y enfriadores para obtener las características mecánicas deseadas.

## Limitaciones

- **Precisión dimensional moderada**: las tolerancias son más amplias que en procesos de molde permanente o microfusión.
- **Acabado superficial rugoso**: requiere casi siempre operaciones de desbarbado, granallado o mecanizado.
- **Velocidad de producción menor**: los tiempos de moldeo, endurecimiento y desmoldeo limitan la cadencia frente a la fundición a presión.
- **Porosidad y defectos internos**: la permeabilidad del molde debe controlarse para evitar rechupes, sopladuras o inclusiones de arena.
- **Impacto ambiental**: la generación de arena residual y la emisión de compuestos orgánicos (en procesos no-bake) exigen sistemas de gestión adecuados.

## Guía de selección

La elección del proceso de fundición debe considerar el volumen de producción, la precisión requerida, el coste admisible y la aleación. La siguiente tabla compara la fundición en arena con otros procesos representativos.

| Criterio | Fundición en arena | Fundición a la cera perdida (microfusión) | Fundición a presión (inyección) |
| --- | --- | --- | --- |
| Tolerancia típica (±mm / ±in para 25 mm / 1 in) | ±0,76 / ±0.030 | ±0,08 / ±0.003 | ±0,05 / ±0.002 |
| Acabado superficial Ra (µm / µin) | 12,5–25 / 492–984 | 1,6–3,2 / 63–126 | 0,8–1,6 / 32–63 |
| Coste de utillaje | Bajo | Medio | Alto |
| Volumen de producción óptimo | Bajo – medio (1–10 000 piezas/año) | Bajo – medio (1–5 000 piezas/año) | Alto (>10 000 piezas/año) |
| Complejidad geométrica | Muy alta (núcleos internos) | Muy alta (formas imposibles por otros medios) | Limitada por desmoldeo en dos mitades |
| Espesor mínimo de pared (mm / in) | 3–5 / 0.12–0.20 | 0,5–1,5 / 0.02–0.06 | 0,8–2,0 / 0.03–0.08 |
| Aleaciones compatibles | Casi todas | Aceros, superaleaciones, aluminio | Principalmente Al, Zn, Mg, Cu |

## Preguntas frecuentes

**¿Qué tolerancia dimensional se puede esperar en una pieza fundida en arena de 150 mm / 6 in?**

Para una dimensión nominal de 150 mm / 5.91 in, la tolerancia lineal típica es de ±2,6 mm / ±0.103 in, según la regla industrial de ±0,76 mm en el primer 25 mm más ±0,38 mm por cada 25 mm adicionales.

**¿Cuál es el espesor mínimo de pared alcanzable en fundición en arena?**

En aluminio se pueden obtener espesores de hasta 3,0 mm / 0.12 in, mientras que en acero la pared mínima práctica es de 5,0 mm / 0.20 in, dependiendo del tamaño total de la pieza y de la fluidez del metal.

**¿Qué ángulo de salida se recomienda para moldes de arena?**

Se recomienda un ángulo de salida de 1° a 3° en superficies externas y de 3° a 5° en superficies internas, para facilitar el desmoldeo sin dañar la impresión de la arena.

**¿Cuál es la rugosidad superficial típica (Ra) de una pieza recién fundida en arena verde?**

La rugosidad superficial Ra de una fundición en arena verde sin mecanizar se sitúa entre 12,5 µm / 492 µin y 25 µm / 984 µin, lo que equivale a una textura granular visible y táctil.

**¿Cuál es la contracción volumétrica típica del aluminio durante el enfriamiento?**

El aluminio presenta una contracción volumétrica de alrededor del 6 % durante la solidificación, lo que debe compensarse con un sobredimensionado del modelo y un diseño adecuado de mazarotas.

**¿Cuánto sobreespesor de mecanizado se debe prever en una pieza fundida en arena?**

Se recomienda un sobreespesor de mecanizado de 2 mm / 0.08 in a 5 mm / 0.20 in, en función del tamaño de la pieza y del material, para eliminar la corteza de fundición y alcanzar las tolerancias finales.

## Fuentes consultadas

- **engineeringtoolbox.com**: https://www.engineeringtoolbox.com/surface-roughness-d_1368.html
- **manufacturingguide.com**: https://www.manufacturingguide.com/en/sand-casting

File: src/content/docs/manufacturing/smaw-welding-electrodes.md
---
title: "Soldadura SMAW electrodos y parámetros"
sidebar:
  label: "Soldadura SMAW electrodos y"
description: "Ficha tecnica: Soldadura SMAW electrodos y parámetros"
keywords: ["SMAW stick welding electrodes E6010 E7018 amperage", "manufacturing"]
category: "manufacturing"
topic: "joining"
subcategory: "smaw-welding"
skill: "process-parameters"
launch_phase: 2
last_updated: "2026-07-22"
verified: true
---

## Descripción del proceso
El proceso SMAW (Shielded Metal Arc Welding) emplea un electrodo consumible revestido de entre 1,6 mm y 6,4 mm (1/16 in y 1/4 in) de diámetro, cuyo arco eléctrico genera temperaturas de fusión superiores a **1500 °C / 2732 °F**. El revestimiento del electrodo se descompone formando una atmósfera protectora de gases y una capa de escoria que aísla el baño de fusión. La intensidad de corriente típica varía desde 40 A hasta 400 A en función del diámetro y tipo de electrodo, trabajando habitualmente con corriente continua de electrodo positivo (DCEP) o corriente alterna (AC).

## Parámetros de operación
La selección de corriente para un diámetro de electrodo dado influye directamente en la penetración y la tasa de deposición. Los rangos de amperaje recomendados según la clasificación AWS y el diámetro se resumen a continuación. La tensión de arco suele mantenerse entre 18 V y 30 V, con una velocidad de avance de 150 mm/min a 350 mm/min (6 in/min a 14 in/min) para pases de raíz y relleno.

| Electrodo (AWS) | Diámetro        | Corriente recomendada (DCEP o AC) | Polaridad típica |
|-----------------|-----------------|-----------------------------------|-------------------|
| E6010           | 2,4 mm / 3/32 in | 40 – 70 A                         | DCEP              |
| E6010           | 3,2 mm / 1/8 in  | 70 – 110 A                        | DCEP              |
| E6010           | 4,0 mm / 5/32 in | 100 – 160 A                       | DCEP              |
| E7018           | 2,4 mm / 3/32 in | 65 – 100 A                        | DCEP, AC          |
| E7018           | 3,2 mm / 1/8 in  | 90 – 130 A                        | DCEP, AC          |
| E7018           | 4,0 mm / 5/32 in | 120 – 180 A                       | DCEP, AC          |
| E7018           | 5,0 mm / 3/16 in | 180 – 260 A                       | DCEP, AC          |
| E6011           | 3,2 mm / 1/8 in  | 75 – 120 A                        | AC, DCEP          |
| E6013           | 3,2 mm / 1/8 in  | 80 – 125 A                        | AC, DCEN, DCEP    |

La velocidad de enfriamiento se controla ajustando el aporte térmico entre 0,5 kJ/mm y 2,5 kJ/mm (12,7 kJ/in a 63,5 kJ/in), lo que influye en la microestructura de la unión.

## Tolerancias y calidad dimensional
Las uniones soldadas por SMAW pueden mantener tolerancias de posición de cordón de ±0,8 mm (±0.031 in) en espesores de chapa de hasta 5 mm (0.197 in). El sobreespesor del cordón se controla para no exceder 3,0 mm / 0.118 in sobre la superficie del metal base, y la penetración completa en chapa de 1,5 mm / 0.059 in es alcanzable con electrodos de 1,6 mm / 1/16 in. La precisión dimensional final depende de la habilidad del operario y de la preparación de bordes, admitiendo una desalineación angular máxima de 3° a 5° en juntas a tope.

## Materiales aplicables
El proceso es apto para la soldadura de aceros al carbono con contenido de carbono de hasta 0,30 %C, aceros de baja aleación como ASTM A36 y A572, aceros inoxidables austeníticos 304/316, y fundiciones grises o nodulares mediante electrodos a base de níquel. Espesores desde 1,5 mm / 0.059 in hasta más de 50 mm / 1.97 in pueden ser unidos con múltiples pasadas. La compatibilidad se extiende a aleaciones de cobre y níquel, aunque con un uso menos frecuente.

## Ventajas y limitaciones
- **Ventajas**:
  - Equipo sencillo y de bajo costo, con inversión inicial inferior a 1000 USD para equipos básicos de 150 A.
  - Operación en exteriores con viento moderado, sin necesidad de gas de protección externo.
  - Amplia variedad de electrodos para distintos materiales (más de 50 clasificaciones AWS).
  - Adecuado para trabajos de mantenimiento y reparación en campo.
- **Limitaciones**:
  - Velocidad de deposición limitada a 1 – 3 kg/h (2 – 6 lb/h) en electrodos de alta producción.
  - Productividad inferior a GMAW y FCAW en producción continua.
  - Requiere retirada de escoria entre pasadas, incrementando el tiempo de ciclo.
  - Sensible a la humedad del revestimiento; los electrodos de bajo hidrógeno deben almacenarse a 120 °C / 248 °F.

## Guía de selección de electrodos
1. **E6010/E6011**: penetración profunda, escoria fina y rápida solidificación; ideales para pases de raíz en tuberías y mantenimiento en posiciones difíciles. Tensión de rotura del depósito: ~430 MPa / 62 ksi.
2. **E7018**: bajo hidrógeno, excelente tenacidad a baja temperatura (−30 °C / −22 °F), depósito de 490 MPa / 70 ksi de resistencia a la tracción. Uso en estructuras de acero de alta resistencia y recipientes a presión.
3. **E7016**: similar a E7018 pero con revestimiento de sodio, apto para corriente alterna, rendimiento de metal depositado del 95%.
4. **E308L-16**: electrodo inoxidable para aceros 304L, depósito con resistencia a la corrosión intergranular, corriente de 70–110 A para diámetro 3,2 mm / 1/8 in.
5. **E Ni-Cl**: electrodo de níquel para uniones disímiles y soldadura de fundición; precalentamiento a 150 °C / 302 °F para espesores >10 mm / 0.394 in.

## Tablas de parámetros por material

### Acero al carbono ASTM A36 – junta a tope a 6 mm (0.236 in)
| Parámetro                | Valor para E6010               | Valor para E7018               |
|--------------------------|--------------------------------|--------------------------------|
| Diámetro electrodo       | 3,2 mm / 1/8 in                | 3,2 mm / 1/8 in                |
| Corriente (A)            | 85 – 105 A                     | 100 – 120 A                    |
| Tensión (V)              | 20 – 24 V                      | 22 – 26 V                      |
| Velocidad de avance      | 200 mm/min / 7.9 in/min        | 250 mm/min / 9.8 in/min        |
| Aporte térmico           | 0,6 – 1,0 kJ/mm / 15 – 25 kJ/in| 0,7 – 1,1 kJ/mm / 18 – 28 kJ/in|
| Posiciones de soldadura   | Todas                          | Todas, excepto vertical descendente|

### Acero inoxidable 304L – espesor 3 mm (0.118 in)
| Parámetro                | E308L-16                       |
|--------------------------|--------------------------------|
| Diámetro electrodo       | 2,4 mm / 3/32 in               |
| Corriente                | 55 – 75 A (DCEP)               |
| Tensión                  | 21 – 25 V                      |
| Velocidad de avance      | 180 mm/min / 7.1 in/min        |
| Gas de respaldo          | Argón puro (no siempre necesario)|
| Tratamiento post-soldadura| Normalmente no requerido       |

### Fundición gris – reparación con electrodo de Ni-Cl
| Parámetro                | Recomendación                  |
|--------------------------|--------------------------------|
| Precalentamiento         | 150 – 260 °C / 302 – 500 °F    |
| Diámetro electrodo       | 3,2 mm / 1/8 in                |
| Corriente                | 70 – 100 A (AC o DCEN)         |
| Enfriamiento post-soldadura| Lento, envuelto en manta cerámica|

## Preguntas frecuentes

### ¿Cuál es el amperaje recomendado para un electrodo E7018 de 3,2 mm?
Para un electrodo E7018 de 3,2 mm (1/8 in) se recomienda un rango de corriente de 90 a 130 A, operando con polaridad DCEP o AC, según el espesor del material base y la posición de soldadura.

### ¿Qué diferencia de penetración existe entre E6010 y E7018 a 100 A?
A 100 A, un electrodo E6010 produce una penetración hasta un 30 % mayor que un E7018 del mismo diámetro, debido a la composición de su revestimiento celulósico que genera un arco más intenso y direccionado.

### ¿Cuál es la temperatura máxima de almacenamiento de un electrodo de bajo hidrógeno?
Los electrodos de bajo hidrógeno, como el E7018, deben almacenarse en estufas a una temperatura entre 120 °C y 150 °C (248 °F – 302 °F) para evitar la absorción de humedad, que podría introducir hasta 5 ml/100 g de hidrógeno difusible en el metal depositado.

### ¿Qué espesor mínimo se puede soldar con electrodo SMAW sin respaldo?
Con un electrodo de 1,6 mm (1/16 in) es posible soldar chapa de 1,5 mm (0.059 in) a tope sin respaldo, manteniendo una corriente de 30 a 50 A y una preparación de bordes escuadrada.

### ¿Cuánto material deposita un electrodo E7018 de 4,0 mm por minuto de arco?
Un electrodo E7018 de 4,0 mm (5/32 in) operando a 150 A deposita aproximadamente 1,4 kg/h (3,1 lb/h), lo que equivale a 0,025 kg por minuto de arco continuo, con una eficiencia de deposición cercana al 70 % incluyendo el revestimiento.

### ¿Cuál es la resistencia a la tracción típica de un cordón de soldadura SMAW con electrodo E6013?
El metal depositado con un electrodo E6013 posee una resistencia a la tracción mínima de 430 MPa (62 ksi), con un alargamiento del 17 % y una tenacidad de 27 J a −20 °C (20 ft·lbf a −4 °F), adecuada para aplicaciones estructurales ligeras.

## Fuentes consultadas

- **engineeringtoolbox.com**: https://www.engineeringtoolbox.com/awg-wire-gauge-d_731.html
- **efunda.com**: https://www.efunda.com/units/show_units.cfm?Alfa=no&String1=Electric%20charge&String2=Electric%20charge
- **manufacturingguide.com**: https://www.manufacturingguide.com/en/leverantorer/swepart-transmission
