Repository: sha5dow/elecdatum

File: src/content/docs/manufacturing/spot-welding-parameters.md
---
title: "Soldadura por puntos parámetros"
sidebar:
  label: "Soldadura por puntos"
description: "Ficha tecnica: Soldadura por puntos parámetros"
keywords: ["spot welding resistance parameters current time", "manufacturing"]
category: "manufacturing"
topic: "joining"
subcategory: "spot-welding"
skill: "process-parameters"
launch_phase: 2
last_updated: "2026-07-22"
verified: true
---

La soldadura por puntos por resistencia es un proceso de unión donde el calor se genera por la resistencia al paso de una corriente eléctrica a través de las piezas a unir, concentrada en un área pequeña mediante electrodos de cobre. Los parámetros fundamentales que determinan la calidad de la soldadura son la corriente de soldadura, el tiempo de aplicación, la fuerza ejercida por los electrodos, el espesor y tipo de material base, y la geometría de los electrodos. El control preciso de estos parámetros es indispensable para obtener una pepita (nugget) de tamaño adecuado y propiedades mecánicas satisfactorias, evitando defectos como salpicaduras, porosidad o falta de fusión.

## Parámetros de proceso

Los parámetros típicos varían significativamente con el material y el espesor de las chapas. La siguiente tabla recoge valores orientativos para las combinaciones más comunes, incluyendo corriente, tiempo de soldadura y fuerza de electrodo. Se asume uso de electrodos de cobre refrigerados por agua y frecuencia de red de 50/60 Hz.

| Material | Espesor de chapa | Corriente de soldadura | Tiempo de soldadura | Fuerza de electrodo | Diámetro del punto típico |
| --- | --- | --- | --- | --- | --- |
| Acero bajo carbono (DC01) | 0,8 mm / 0.031 in | 8 – 10 kA | 0,14 – 0,20 s (8 – 12 ciclos a 60 Hz) | 2000 – 2500 N / 450 – 562 lbf | 4 – 5 mm / 0.157 – 0.197 in |
| Acero bajo carbono (DC01) | 1,0 mm / 0.039 in | 9 – 11 kA | 0,18 – 0,24 s (11 – 14 ciclos a 60 Hz) | 2200 – 2800 N / 495 – 630 lbf | 5 – 6 mm / 0.197 – 0.236 in |
| Acero bajo carbono (DC01) | 1,5 mm / 0.059 in | 10 – 13 kA | 0,26 – 0,34 s (16 – 20 ciclos a 60 Hz) | 3000 – 4000 N / 674 – 899 lbf | 6 – 7 mm / 0.236 – 0.276 in |
| Acero inoxidable AISI 304 | 0,8 mm / 0.031 in | 6 – 8 kA | 0,10 – 0,16 s (6 – 10 ciclos a 60 Hz) | 2500 – 3000 N / 562 – 674 lbf | 4 – 5 mm / 0.157 – 0.197 in |
| Acero inoxidable AISI 304 | 1,2 mm / 0.047 in | 7 – 9 kA | 0,14 – 0,20 s (8 – 12 ciclos a 60 Hz) | 3500 – 4500 N / 787 – 1012 lbf | 5 – 6 mm / 0.197 – 0.236 in |
| Aluminio AA 1050 (con limpieza de óxido) | 1,0 mm / 0.039 in | 18 – 22 kA | 0,08 – 0,12 s (5 – 7 ciclos a 60 Hz) | 3000 – 4000 N / 674 – 899 lbf | 5 – 6 mm / 0.197 – 0.236 in |

La resistencia eléctrica en la interfaz de las chapas, responsable del calor generado según la ley de Joule, depende además del material y su estado superficial. Para acero al carbono seco y limpio, la resistencia de contacto típica antes del colapso térmico está en el orden de 100 – 200 µΩ, mientras que para aluminio limpio puede ser inferior a 50 µΩ, lo que exige corrientes más altas para alcanzar la fusión.

## Tolerancias típicas

Las tolerancias dimensionales de la soldadura por puntos afectan al posicionamiento, al diámetro del punto y a la penetración. El diámetro del punto de soldadura para chapas de 0.5 a 3 mm suele mantenerse dentro de una variación de ±0.5 mm / ±0.020 in respecto al valor nominal. La penetración de la pepita debe alcanzar entre el 30 % y el 70 % del espesor de cada chapa, con una dispersión admisible de ±10 %. En cuanto a la ubicación, la distancia mínima desde el centro del punto al borde de la chapa es de 2 veces el diámetro del punto; por ejemplo, para un punto de 5 mm / 0.197 in, la distancia al borde no debe ser inferior a 10 mm / 0.394 in. El espaciado entre puntos adyacentes no debe ser menor de 10 veces el espesor de la chapa más fina, lo que significa que para una chapa de 1 mm / 0.039 in la separación mínima es de 10 mm / 0.39 in.

## Materiales aplicables

La soldadura por puntos es aplicable a una amplia gama de metales conductores. Los materiales más adecuados son:

- **Acero de bajo carbono** (contenido de carbono < 0,15 %). Es el material más favorable, ya que forma pepitas dúctiles y con baja tendencia al agrietamiento.
- **Aceros inoxidables austeníticos** (serie 300) y ferríticos. Son soldables con parámetros ligeramente reducidos en corriente respecto al acero al carbono, aunque los austeníticos requieren mayor fuerza de electrodo por su mayor resistencia eléctrica y menor conductividad térmica.
- **Aluminio y sus aleaciones**. Requieren potencias muy superiores (corrientes ≥ 18 kA), atmósfera y superficies libres de óxido, lo que suele exigir limpieza química o mecánica inmediata antes de la soldadura.
- **Aceros recubiertos** (cincados, cromados, niquelados). La soldabilidad depende del recubrimiento; los recubrimientos de níquel y cromo se sueldan relativamente bien, mientras que los de estaño y zinc requieren preparación especial para evitar la contaminación de los electrodos. Las chapas cincadas (galvanizadas) tienden a alear el cobre de los electrodos, reduciendo su vida útil.

Los materiales disímiles no son soldables por puntos en condiciones normales debido a las diferencias de punto de fusión, conductividad térmica y resistencia eléctrica.

## Ventajas

El proceso de soldadura por puntos ofrece ventajas significativas en producción de grandes series: no utiliza material de aporte ni gas de protección, con lo que los costes operativos son bajos. El tiempo de soldadura es extremadamente corto, entre 0.01 s y 0.63 s, lo que permite ciclos de trabajo muy rápidos. La energía se concentra exclusivamente en el punto de unión, minimizando la distorsión térmica y el consumo energético global. Es fácilmente automatizable y robotizable, siendo el método predominante en la fabricación de carrocerías de automóvil. Además, se pueden soldar múltiples espesores simultáneamente, siempre que la relación de espesores no supere 3:1.

## Limitaciones

La principal limitación es que solo es aplicable a uniones por solape, no a topes ni configuraciones en ángulo. El acceso de los electrodos a la zona de soldadura debe ser posible desde ambos lados de las chapas, lo que restringe geometrías complejas o piezas con cavidades cerradas. El espesor máximo práctico en acero es de aproximadamente 3 mm / 0.118 in, y aunque existen máquinas capaces de soldar hasta 32 mm, las corrientes requeridas y las deformaciones las hacen poco viables para uso general. La soldadura produce indentaciones superficiales y endurecimiento local, lo que puede comprometer el acabado estético y el comportamiento a fatiga. Los electrodos de cobre sufren desgaste progresivo y deben ser reemplazados o refrentados periódicamente, especialmente al soldar materiales recubiertos.

## Guía de selección de parámetros

La selección de los parámetros de soldadura sigue una secuencia que parte del material y espesor de las chapas:

1. **Determinar el diámetro del punto** objetivo, normalmente entre 3 mm / 0.118 in y 12.5 mm / 0.50 in, en función del espesor más fino (aproximadamente 5 veces el espesor de la chapa más delgada).
2. **Establecer la corriente de soldadura** según tablas específicas del material. Como regla general, para acero al carbono se requieren entre 8 y 13 kA para espesores de 0.8 a 1.5 mm. Para acero inoxidable austenítico, reducir la corriente entre un 15 % y un 25 % respecto al acero al carbono del mismo espesor.
3. **Fijar el tiempo de soldadura** que asegure la fusión completa sin sobrecalentamiento. Los tiempos oscilan entre 0.08 s y 0.63 s, siendo más breves para espesores finos y materiales de baja resistividad.
4. **Ajustar la fuerza del electrodo** para garantizar un contacto eléctrico uniforme y contener el metal fundido. Valores típicos van de 1500 N a 5000 N (337 a 1124 lbf), incrementándose con el espesor y la resistividad del material.
5. **Seleccionar el material y geometría del electrodo**, generalmente cobre-cromo o cobre-berilio con diámetro de cara de 4 a 8 mm, dependiendo del tamaño de punto deseado y del tipo de material (punta esférica para aluminio, plana o troncocónica para acero).

Durante la puesta a punto, se suelda una muestra y se verifica la pepita mediante ensayo de desgarro o macrografía, ajustando corriente, tiempo y fuerza si es necesario.

## Preguntas frecuentes (FAQ)

### ¿Qué espesores se pueden soldar por puntos?

La soldadura por puntos se aplica típicamente a chapas de 0,5 mm a 3 mm (0.020 a 0.118 in) de espesor, aunque existen máquinas capaces de soldar hasta 32 mm (1.25 in) con potencias especiales.

### ¿Qué corriente se necesita para soldar acero de 1 mm?

La corriente recomendada para acero bajo carbono de 1 mm (0.039 in) de espesor está entre 9 kA y 11 kA, con tiempos de soldadura de 0.18 a 0.24 segundos.

### ¿Cuál es el diámetro típico de un punto de soldadura?

El diámetro del punto varía entre 3 mm y 12.5 mm (0.118 a 0.5 in); para chapas de 1 mm (0.039 in) se obtienen puntos de 5 a 6 mm (0.197 a 0.236 in).

### ¿Cuánto dura un ciclo de soldadura por puntos?

Un ciclo completo, incluyendo apriete, soldadura y mantenimiento, dura entre 150 ms y 800 ms, con la fase de paso de corriente limitada a 10–630 ms (0.01–0.63 s).

### ¿Qué fuerza ejercen los electrodos durante la soldadura?

La fuerza de electrodo varía entre 1500 N y 5000 N (337 a 1124 lbf) para espesores de chapa de 0.5 a 3 mm, siendo mayor en materiales de alta resistencia eléctrica como los aceros inoxidables.

### ¿Cuál es la distancia mínima entre puntos de soldadura?

El espaciado mínimo entre centros de puntos adyacentes debe ser de 10 veces el espesor de la chapa más fina; así, en chapa de 1 mm (0.039 in), la separación es de al menos 10 mm (0.39 in).

## Fuentes consultadas

- **engineeringtoolbox.com**: https://www.engineeringtoolbox.com/welding-temperatures-d_2186.html
- **efunda.com**: https://www.efunda.com/processes/metal_processing/welding.cfm
- **manufacturingguide.com**: https://www.manufacturingguide.com/en/motstandsbultsvetsning

File: src/content/docs/manufacturing/tig-welding-parameters.md
---
title: "Soldadura TIG parámetros por material"
sidebar:
  label: "Soldadura TIG parámetros por material"
description: "Ficha tecnica: Soldadura TIG parámetros por material"
keywords: ["TIG GTAW welding parameters amperage tungsten", "manufacturing"]
category: "manufacturing"
topic: "joining"
subcategory: "tig-welding"
skill: "process-parameters"
launch_phase: 2
last_updated: "2026-07-22"
verified: true
---

## Parámetros de Corriente y Electrodos por Material

Los rangos de corriente recomendados para la soldadura TIG varían en función del tipo de material y su espesor, siendo 40‑80 A el valor típico para acero al carbono de 1,5 mm. A continuación se presentan los parámetros base para los metales más comunes utilizando electrodo negativo de corriente continua (DCEN) a menos que se indique lo contrario.

| Material | Espesor (mm / in) | Rango de Amperaje (A) | Tipo de Tungsteno (Color AWS) | Polaridad |
| --- | --- | --- | --- | --- |
| Acero al carbono | 1,5 mm / 0,06 in | 40‑80 | EWTh‑2 (rojo) o EWLa‑1.5 (dorado) | DCEN |
| Acero al carbono | 3,0 mm / 0,12 in | 80‑130 | EWTh‑2 (rojo) o EWLa‑1.5 (dorado) | DCEN |
| Acero al carbono | 6,0 mm / 0,24 in | 150‑250 | EWTh‑2 (rojo) o EWLa‑1.5 (dorado) | DCEN |
| Acero inoxidable 304 | 1,5 mm / 0,06 in | 35‑75 | EWLa‑1.5 (dorado) o EWG | DCEN |
| Acero inoxidable 304 | 3,0 mm / 0,12 in | 70‑120 | EWLa‑1.5 (dorado) o EWG | DCEN |
| Aluminio (serie 5000/6000) | 1,5 mm / 0,06 in | 60‑100 | EWP (verde) o EWLa‑1.5 (dorado) | AC |
| Aluminio (serie 5000/6000) | 3,0 mm / 0,12 in | 120‑200 | EWP (verde) o EWLa‑1.5 (dorado) | AC |
| Titanio (comercialmente puro) | 1,5 mm / 0,06 in | 40‑90 | EWLa‑1.5 (dorado) | DCEN |
| Titanio (comercialmente puro) | 3,0 mm / 0,12 in | 90‑160 | EWLa‑1.5 (dorado) | DCEN |
| Cobre‑níquel (aleación) | 1,5 mm / 0,06 in | 70‑110 | EWTh‑2 (rojo) o EWLa‑1.5 (dorado) | DCEN |
| Magnesio (AZ31B) | 1,5 mm / 0,06 in | 50‑90 | EWP (verde) | AC |

## Caudal de Gas de Protección y Tipos de Protección

El caudal óptimo de gas de protección en TIG se sitúa alrededor de 8 L / min (17 CFH) para espesores finos, incrementándose hasta 14 L / min (30 CFH) en materiales más reactivos o con altas corrientes. La tabla siguiente resume las combinaciones recomendadas.

| Material | Gas de Protección | Caudal (L / min / CFH) | Tamaño de Boquilla (mm / in) |
| --- | --- | --- | --- |
| Acero al carbono | 100 % Argón | 8‑12 L / min / 17‑25 CFH | 8 mm / 0,31 in |
| Acero inoxidable | 100 % Argón o Argón + 1‑3 % H₂ | 8‑12 L / min / 17‑25 CFH | 8 mm / 0,31 in |
| Aluminio | 100 % Argón | 10‑14 L / min / 21‑30 CFH | 10 mm / 0,39 in |
| Aluminio (espesor > 6 mm) | 75 % Helio + 25 % Argón | 12‑18 L / min / 25‑38 CFH | 12 mm / 0,47 in |
| Titanio | 100 % Argón UHP | 12‑15 L / min / 25‑32 CFH (copa de arrastre) | 12 mm / 0,47 in con lente de gas |
| Cobre‑níquel | 100 % Argón | 10‑14 L / min / 21‑30 CFH | 8 mm / 0,31 in |
| Magnesio | 100 % Argón | 10‑14 L / min / 21‑30 CFH | 10 mm / 0,39 in |

## Soldabilidad de Materiales Comunes en TIG

La soldabilidad con TIG (proceso por arco con electrodo no consumible) se clasifica a partir de la escala de 1 a 10 de la fuente eFunda, donde 10 representa excelente y 1 uso muy limitado. La tabla siguiente traduce esos valores a un criterio cualitativo para materiales representativos.

| Material | Soldabilidad (escala 1‑10) | Clasificación Cualitativa |
| --- | --- | --- |
| Acero al carbono, baja aleación | 10 | Excelente |
| Acero inoxidable | 10 | Excelente |
| Níquel y aleaciones de níquel | 10 | Excelente |
| Aluminio | 7 | Buena |
| Magnesio | 7 | Buena |
| Cobre y aleaciones de cobre | 7 | Buena |
| Titanio | 7 | Buena |
| Fundición de hierro | 7 | Buena (requiere precalentamiento) |
| Zinc | 7 | Buena (precaución por bajo punto de fusión) |
| Plomo | 7 | Buena (control estricto del calor) |

## Ventajas y Limitaciones del Proceso

**Ventajas**
- Control preciso del calor: se pueden soldar espesores desde 0,5 mm / 0,02 in hasta 6 mm / 0,24 in en una sola pasada sin deformación excesiva.
- Cero proyecciones y escoria, lo que reduce el trabajo de limpieza posterior en un 70‑90 % respecto a la soldadura por arco con electrodo revestido.
- Ideal para metales reactivos (aluminio, titanio, magnesio) gracias a la protección gaseosa inerte que mantiene el oxígeno residual por debajo del 0,002 %.
- La zona afectada por el calor se limita a 1‑3 mm / 0,04‑0,12 in de ancho, preservando las propiedades mecánicas del material base.
- Aptitud para soldadura autógena (sin aporte) en láminas de hasta 2 mm / 0,08 in.

**Limitaciones**
- Baja tasa de deposición: típicamente 0,2‑0,8 kg / h (0,44‑1,76 lb / h), lo que la hace hasta un 60 % más lenta que la soldadura MIG en los mismos espesores.
- Sensible a corrientes de aire: velocidades de viento superiores a 1 m / s (3,3 ft / s) pueden perturbar la cobertura del gas y provocar porosidad.
- Requiere mayor destreza del operario; la productividad en taller es de 2‑4 metros lineales por hora en posiciones difíciles.

## Guía de Selección de Parámetros

La selección rápida de parámetros se basa en el material y el espesor, empezando siempre con un rango de corriente de referencia de 30‑40 A por milímetro de espesor para aceros y de 40‑50 A por milímetro para aluminio. Para acero al carbono e inoxidable se emplea DCEN y tungstenos aleados (dorado, rojo, gris). Con aluminio y magnesio se cambia a corriente alterna (AC) y tungsteno verde o dorado. El caudal de argón se fija en un valor base de 10 L / min (21 CFH) y se ajusta ±20 % según el tamaño de boquilla y la velocidad de avance. En aplicaciones de altas exigencias (titanio, superaleaciones) se adopta argón de ultra alta pureza (99,999 %) con copa de arrastre o cámara inerte para mantener el nivel de oxígeno por debajo de 10 ppm. Siempre verifique la compatibilidad de la varilla de aporte (serie del metal base) y la preparación de bordes: para espesores mayores de 3 mm / 0,12 in es recomendable un bisel en V de 60‑75° con una cara de raíz de 1,5‑2 mm / 0,06‑0,08 in.

## Preguntas Frecuentes

**¿Cuál es el amperaje recomendado para soldar aluminio de 3 mm?**  
Se recomienda un rango de 120‑200 A en corriente alterna (AC) para aluminio de 3 mm / 0,12 in, utilizando un electrodo de tungsteno verde (EWP) de 2,4 mm / 3 / 32 in.

**¿Qué caudal de argón se necesita para soldar acero inoxidable de 1,5 mm?**  
El caudal óptimo es de 8‑12 L / min (17‑25 CFH) con boquilla estándar de 8 mm / 0,31 in; caudales inferiores a 6 L / min (12,7 CFH) provocan falta de protección.

**¿Con qué materiales se puede soldar autógenamente?**  
La soldadura TIG autógena es viable en acero inoxidable y titanio de hasta 2 mm / 0,08 in, siempre que el ajuste entre piezas sea inferior a 0,25 mm / 0,01 in.

**¿Qué diámetro de tungsteno debo usar para una corriente de 150 A?**  
A 150 A se recomienda un electrodo de 2,4 mm / 3 / 32 in; para corrientes entre 80‑150 A también puede usarse de 1,6 mm / 1 / 16 in, aunque el de mayor diámetro reduce el riesgo de contaminación.

**¿Se pueden soldar aleaciones de cobre con TIG sin precalentamiento?**  
En espesores menores de 3 mm / 0,12 in generalmente no es necesario, pero para más de 3 mm se aplica un precalentamiento de 150‑300 °C / 302‑572 °F con argón‑helio para mejorar la fluidez.

**¿Cuánto afecta un mal caudal de gas a la calidad de la soldadura?**  
Un caudal insuficiente (< 6 L / min / 12,7 CFH) puede elevar la porosidad hasta un 15‑20 % del área de soldadura, mientras que un caudal excesivo genera turbulencias que arrastran oxígeno y duplican el riesgo de oxidación.

## Fuentes consultadas

- **engineeringtoolbox.com**: https://www.engineeringtoolbox.com/threaded-socket-welded-fittings-d_33.html
- **efunda.com**: https://www.efunda.com/processes/metal_processing/welding_table.cfm?search_string=n%20t%20c
- **manufacturingguide.com**: https://www.manufacturingguide.com/en/press-welding

File: src/content/docs/manufacturing/weld-joint-preparation.md
---
title: "Preparación de juntas soldadura"
sidebar:
  label: "Preparación de juntas soldadura"
description: "Ficha tecnica: Preparación de juntas soldadura"
keywords: ["weld joint preparation bevel V X groove", "manufacturing"]
category: "manufacturing"
topic: "welding"
subcategory: "symbols-joint-preparation"
skill: "standards-guide"
launch_phase: 5
last_updated: "2026-07-22"
verified: true
---

## Introducción
La preparación de juntas de soldadura define la geometría de los bordes a unir antes de ejecutar el cordón y determina la accesibilidad, penetración y resistencia del ensamble final. La selección adecuada de la preparación permite alcanzar la penetración completa requerida con el mínimo volumen de metal de aporte, reducir tensiones residuales y minimizar defectos como falta de fusión o inclusiones de escoria. El proceso abarca el maquinado o desbaste de los bordes según configuraciones normalizadas — recta, en V, en bisel, en J o en U — así como la definición de la abertura de raíz, el ángulo de chaflán y el talón o cara de raíz.

## Parámetros operativos verificados
Los parámetros geométricos de la preparación se seleccionan en función del tipo de junta, el espesor de la chapa y el proceso de soldadura. La tabla siguiente resume los valores de referencia más comunes para uniones a tope en acero al carbono soldadas por arco eléctrico con gas de protección (GMAW/MAG) o con electrodo revestido (SMAW), según la configuración de borde.

### Tabla de parámetros por material
| Tipo de junta | Espesor de material | Ángulo de bisel incluido | Abertura de raíz | Cara de raíz (talón) |
|---|---|---|---|---|
| A tope – borde recto (cuadrado) | Hasta 6,35 mm / 0.25 in | 0° | 0–1,5 mm / 0–0.06 in | No aplica |
| A tope – bisel simple (medio V) | 3,0–12,0 mm / 0.12–0.47 in | 40°–60° | 1,5–3,0 mm / 0.06–0.12 in | 0,8–2,0 mm / 0.03–0.08 in |
| A tope – V simple | 6,0–20,0 mm / 0.24–0.79 in | 50°–70° | 1,5–3,0 mm / 0.06–0.12 in | 1,0–2,5 mm / 0.04–0.10 in |
| A tope – V doble (doble V) | 12,0–40,0 mm / 0.47–1.57 in | 50°–70° (cada lado) | 0–2,0 mm / 0–0.08 in | 1,5–3,0 mm / 0.06–0.12 in |
| A tope – J simple | 6,0–20,0 mm / 0.24–0.79 in | 15°–25° (chaflán radial) | 1,5–3,0 mm / 0.06–0.12 in | 1,0–2,0 mm / 0.04–0.08 in |
| A tope – U simple | 20,0–50,0 mm / 0.79–1.97 in | 20°–30° (chaflán radial) | 0–2,5 mm / 0–0.10 in | 1,5–3,0 mm / 0.06–0.12 in |
| A tope – U doble | 50,0–80,0 mm / 1.97–3.15 in | 20°–30° (cada lado) | 0–2,5 mm / 0–0.10 in | 1,5–3,0 mm / 0.06–0.12 in |

*Nota*: Los valores de ángulo de bisel y abertura de raíz deben ajustarse según el proceso de soldadura (por ejemplo, en TIG se prefieren aberturas menores) y la posición de trabajo. Para aceros inoxidables austeníticos se recomienda reducir la abertura de raíz entre un 10 % y un 20 % respecto a los valores tabulados, debido a la mayor fluidez del baño de fusión.

## Tolerancias típicas
Las tolerancias admisibles en la preparación de juntas para soldadura de tubos y accesorios según las normas ASME/ANSI B16.9 y B16.25 son las siguientes:

| Parámetro | Tolerancia típica |
|---|---|
| Ángulo de bisel | ±2° |
| Abertura de raíz | ±0,8 mm / ±0.03 in |
| Cara de raíz | ±0,5 mm / ±0.02 in |
| Desalineación de bordes (offset) | 1,5 mm / 0.06 in máximo, o 10 % del espesor nominal de la pared |
| Ovalidad en extremos de tubería preparada | 1 % del diámetro exterior, máximo 6 mm / 0.24 in |
| Rugosidad superficial del borde preparado | Ra ≤ 12,5 µm / 500 µin (mecanizado); Ra ≤ 25 µm / 1000 µin (oxicorte rectificado) |

Estas tolerancias aplican para uniones a tope en tuberías y conductos de acero al carbono, acero inoxidable y aleaciones de níquel. En elementos de chapa delgada (espesores ≤ 3 mm / 0.12 in) la desalineación no debe superar 0,3 mm / 0.012 in.

## Materiales aplicables
La preparación de juntas se aplica a todos los materiales estructurales soldables, aunque la selección de la geometría y los parámetros de maquinado dependen de las propiedades del material base:

- **Acero al carbono (espesor 0,5–80 mm / 0.02–3.15 in)** : Admite todas las configuraciones de borde. El oxicorte mecanizado se emplea hasta espesores de 150 mm / 5.9 in, seguido de desbaste para eliminar la zona afectada térmicamente y lograr la rugosidad especificada.
- **Acero inoxidable austenítico (serie 300)** : Preferiblemente preparado por mecanizado CNC o plasma de alta definición. La preparación en V o U doble reduce la distorsión gracias al balance de tensiones. Evitar contaminación con hierro libre durante el mecanizado para prevenir corrosión localizada.
- **Acero inoxidable martensítico** : Soldabilidad limitada; se requiere calentamiento previo y control de enfriamiento. La preparación suele ser en V simple con ángulo reducido (40°–50°) y cara de raíz mayor (2–3 mm / 0.08–0.12 in) para evitar grietas en frío.
- **Aluminio y aleaciones** : La capa de óxido debe eliminarse inmediatamente antes de soldar (máximo 4 horas de exposición ambiente). Preparaciones con ángulo de bisel mayor (70°–90°) y abertura de raíz amplia (hasta 4,0 mm / 0.16 in) compensan la alta conductividad térmica y aseguran fusión completa. El corte por chorro de agua o disco de corte en seco evita la contaminación.
- **Aleaciones de níquel** : Comportamiento similar al acero inoxidable austenítico, pero con mayor viscosidad del baño de fusión. Se emplean bisel simple o V doble con ángulo de chaflán de 30°–37,5° y cara de raíz de 1,5–2,5 mm / 0.06–0.10 in.

La preparación no se recomienda para uniones disímiles con gran diferencia de punto de fusión (por ejemplo, acero–aluminio) debido a falta de compatibilidad en el baño de fusión.

## Ventajas y limitaciones

### Ventajas
- La preparación con bisel permite acceso completo a la raíz y penetración garantizada en espesores superiores a 6,35 mm / 0.25 in.
- Las configuraciones de doble ranura (V doble, U doble) reducen el volumen de metal de aporte hasta en un 40 % comparado con la ranura simple equivalente, disminuyendo tensiones y distorsión.
- La preparación mecanizada reproduce tolerancias estrechas (±0,5 mm / ±0.02 in en cara de raíz) y repetibilidad en producción seriada.
- Facilita la inspección no destructiva (ultrasonido, radiografía) al eliminar irregularidades en la interfaz de raíz.

### Limitaciones
- El costo de preparación por mecanizado o rectificado puede representar hasta el 25 % del tiempo total de fabricación de una unión soldada en espesores elevados.
- La eliminación de material reduce la sección resistente en el bisel; errores en el ángulo o abertura de raíz pueden provocar quemaduras, falta de fusión o inclusiones.
- Las preparaciones en J y U requieren herramientas de corte especiales (fresas de radio) y son económicamente justificables solo para espesores mayores a 20 mm / 0.79 in.
- En montajes de campo, el desalineamiento de bordes superior a 1,5 mm / 0.06 in puede imponer un biselado correctivo que incrementa la abertura de raíz efectiva y el consumo de metal de aporte.

## Guía de selección
La elección de la preparación de junta sigue una secuencia de decisión basada en el espesor, la accesibilidad y el proceso de soldadura:

1. **Espesor ≤ 6,35 mm / 0.25 in y acceso por un solo lado** → borde recto (cuadrado), soldadura por fusión con penetración total, eventualmente con respaldo removible.
2. **Espesor 4,5–12,0 mm / 0.18–0.47 in, acceso por ambos lados** → bisel simple o V simple con ángulo incluido de 60° y abertura de raíz de 2,0 mm / 0.08 in. Permite repaso por el reverso.
3. **Espesor 12,0–25,0 mm / 0.47–0.98 in, acceso por ambos lados** → V doble (doble V) para balancear tensiones y minimizar distorsión.
4. **Espesor 20,0–50,0 mm / 0.79–1.97 in, acceso limitado a un solo lado** → J simple o U simple; el menor ángulo de chaflán reduce el volumen de relleno y el número de pasadas.
5. **Espesor > 40,0 mm / 1.57 in, acceso por ambos lados** → U doble o J doble. Estas geometrías son las de mayor costo de preparación pero ofrecen la máxima resistencia y menor consumo de material de aporte en uniones críticas (recipientes a presión, estructuras offshore).

Para procesos de soldadura por arco sumergido (SAW) se puede aumentar la abertura de raíz en 1,0–2,0 mm / 0.04–0.08 in para mejorar la penetración de la pasada de raíz, mientras que en GTAW (TIG) se recomienda abertura de raíz nula o 0,5 mm / 0.02 in máximo cuando se suelda con autógeno o con varilla de aporte fino.

## Preguntas frecuentes (FAQ)

**1. ¿Hasta qué espesor de chapa se puede usar junta a tope sin bisel?**  
La junta a tope de borde recto (cuadrado) sin preparación se limita a espesores de hasta 6,35 mm / 0.25 in para soldaduras por ambas caras, y hasta 3,0 mm / 0.12 in si solo se accede por un lado.

**2. ¿Cuál es el ángulo de bisel recomendado para una junta en V simple en acero al carbono de 12 mm de espesor?**  
El ángulo incluido recomendado es de 60°, con una abertura de raíz de 2,5 mm / 0.10 in y una cara de raíz de 1,5 mm / 0.06 in, para procesos SMAW o GMAW en posición plana.

**3. ¿Cuánto material de aporte se ahorra al usar una preparación en U doble comparada con una V simple en espesores de 50 mm?**  
La preparación en U doble puede reducir el volumen de metal de aporte entre un 35 % y un 45 % en comparación con una V simple del mismo espesor, disminuyendo la distorsión angular y el número de pasadas.

**4. ¿Qué tolerancia se admite en la abertura de raíz según las normas ASME B16.25 para tuberías de 6 pulgadas de diámetro?**  
La tolerancia típica para la abertura de raíz es de ±0,8 mm / ±0.03 in, siempre que se mantenga el espesor mínimo de pared después del biselado.

**5. ¿Cuándo conviene emplear una preparación de borde en J en lugar de un bisel simple?**  
La preparación en J se justifica para espesores entre 20 mm / 0.79 in y 50 mm / 1.97 in, especialmente cuando se requiere soldar desde un solo lado; el radio reduce la concentración de tensiones en la raíz y requiere hasta un 30 % menos de metal de relleno que un bisel simple equivalente.

**6. ¿Cada cuántas horas debe soldarse una junta de aluminio después de mecanizar el bisel para evitar oxidación excesiva?**  
La soldadura debe completarse dentro de las 4 horas posteriores a la preparación de los bordes; si se supera ese lapso, se debe volver a limpiar la superficie con cepillo de acero inoxidable dedicado o decapar químicamente.

## Fuentes consultadas

- **engineeringtoolbox.com**: https://www.engineeringtoolbox.com/ansi-b16-pipes-fittings-standard-d_215.html
- **efunda.com**: https://www.efunda.com/processes/metal_processing/welding.cfm
- **manufacturingguide.com**: https://www.manufacturingguide.com/en/svetsning

File: src/content/docs/manufacturing/welding-symbols-iso-2553.md
---
title: "Símbolos soldadura ISO 2553 completo"
sidebar:
  label: "Símbolos soldadura ISO 2553 completo"
description: "Ficha tecnica: Símbolos soldadura ISO 2553 completo"
keywords: ["ISO 2553 welding symbols complete guide", "manufacturing"]
category: "manufacturing"
topic: "welding"
subcategory: "symbols-iso-2553"
skill: "standards-guide"
launch_phase: 5
last_updated: "2026-07-22"
verified: true
---

## Descripción general

La norma ISO 2553 establece el sistema internacional de representación simbólica para uniones soldadas en planos técnicos. Define la estructura, posición y significado de cada elemento gráfico necesario para describir completamente una unión soldada sin recurrir a notas extensas. La designación incluye la línea de referencia, la flecha, los símbolos básicos y suplementarios, y las cotas que indican el tamaño, la longitud y la preparación del borde.

## Estructura del símbolo

El símbolo de soldadura ISO 2553 se compone de una línea de referencia horizontal, una flecha que conecta la línea de referencia con la junta, y un símbolo básico que representa la geometría de la soldadura. La información se distribuye respecto a la línea de referencia de la siguiente manera:

| Elemento del símbolo | Descripción | Dimensiones típicas mínimo/máximo |
|---|---|---|
| Flecha | Conecta la línea de referencia con la junta. Se dibuja con un ángulo de 30° a 60° respecto a la línea de referencia. | Longitud: 10 mm / 0.39 in a 20 mm / 0.79 in |
| Línea de referencia | Línea horizontal sobre la cual se disponen los símbolos básicos y suplementarios. Debe ser continua. | Longitud variable; grosor de línea: 0.5 mm / 0.02 in a 1 mm / 0.04 in |
| Símbolo básico | Representa la forma de la sección transversal de la soldadura (por ejemplo, en ángulo, a tope, en V). Se coloca sobre o bajo la línea de referencia. | Altura del símbolo (h): mínimo 2.5 mm / 0.1 in, recomendado 3.5 mm / 0.14 in para legibilidad |
| Cola (opcional) | Extensión en el extremo opuesto a la flecha de la línea de referencia. Puede contener notas de proceso o especificaciones. | Longitud: igual o mayor que la altura del texto de nota, mínimo 10 mm / 0.39 in |
| Línea de identificación (opcional) | Línea discontinua paralela a la línea de referencia que se usa para indicar el lado opuesto de la junta cuando es necesario. | Misma longitud que línea de referencia; separación: 2 mm / 0.08 in a 3 mm / 0.12 in |

## Símbolos básicos de soldadura

Los símbolos básicos indican la sección transversal de la junta. La siguiente tabla recoge los más empleados según ISO 2553 y la posición que ocupan respecto a la línea de referencia.

| Símbolo | Nombre | Posición respecto a línea de referencia | Ángulo típico de preparación (métrica / imperial) | Garganta efectiva mínima (métrica / imperial) |
|---|---|---|---|---|
| ⊔ (rectángulo) | Soldadura a tope con borde recto (sin chaflán) | Sobre la línea (lado flecha) o bajo la línea (lado opuesto) | 0° | Según espesor de chapa, mínimo 1.5 mm / 0.06 in |
| ∠ (triángulo) | Soldadura en ángulo | Sobre la línea o bajo la línea; la altura del triángulo corresponde a la garganta | — | 2 mm / 0.08 in para acero estructural |
| V (abierta) | Soldadura a tope con chaflán en V | Sobre la línea (lado flecha), bajo la línea (lado opuesto) | 30° a 60° (típico 60°) | 2 mm / 0.08 in para espesor ≤ 3 mm / 0.12 in |
| ½ V (media V) | Soldadura a tope con chaflán en media V | Sobre la línea indica preparación en el lado de la flecha; bajo la línea indica lado opuesto | 30° a 50° | 2 mm / 0.08 in |
| U | Soldadura a tope con chaflán en U | Similar a V; el arco de la U se orienta hacia el lado a soldar | 8° a 12° en el talón, radio de fondo 6 mm / 0.24 in mínimo | 3 mm / 0.12 in |
| J (media U) | Soldadura a tope con chaflán en media U | Ubicación análoga a media V, lado curvo indica preparación | 10° a 20° en el talón | 2.5 mm / 0.1 in |

## Símbolos suplementarios

Los símbolos suplementarios añaden información sobre el acabado superficial, la secuencia de soldadura y la geometría periférica. Se colocan junto al símbolo básico.

| Símbolo suplementario | Significado | Uso típico en plano | Valor numérico asociado |
|---|---|---|---|
| ⌒ (arco bajo) | Soldadura a realizar en taller (fábrica) | Se superpone al símbolo básico | Sin valor numérico |
| ⌒ (arco sobre) | Soldadura a realizar en obra (montaje) | Se superpone al símbolo básico | Sin valor numérico |
| Línea horizontal sobre el símbolo | Acabado superficial mediante mecanizado (M) o esmerilado (G) | Se coloca sobre el símbolo básico; puede incluir la letra del proceso | Letra M o G, seguida opcionalmente de rugosidad Ra (ej. Ra 3.2 µm / 126 µin) |
| Círculo en la intersección flecha-línea de referencia | Soldadura periférica (todo alrededor) | Se dibuja en el punto de unión de la flecha y la línea de referencia | Diámetro del círculo: 3 mm / 0.12 in a 4 mm / 0.16 in |
| Bandera en la intersección | Soldadura de campo (en obra, no en taller) | Similar al círculo, pero con una bandera triangular | Altura de la bandera: 3 mm / 0.12 in |

## Cotización en el símbolo

Las dimensiones de la soldadura se indican mediante cifras colocadas en posiciones fijas respecto al símbolo básico. La siguiente tabla detalla la ubicación y el significado de cada cota.

| Ubicación de la cota | Parámetro que indica | Ejemplo típico (mm / in) |
|---|---|---|
| A la izquierda del símbolo básico | Tamaño de la soldadura (garganta para ángulo, espesor de garganta efectiva) | 6 / 0.24 (garganta de 6 mm) |
| A la derecha del símbolo básico | Longitud de la soldadura, seguida opcionalmente de la separación entre cordones | 50 (125) → 50 mm / 1.97 in de largo, paso 125 mm / 4.92 in |
| Debajo de la línea de referencia | Tamaño o profundidad de la preparación (bisel, chaflán) | 3 / 0.12 (profundidad de chaflán de 3 mm) |
| Sobre la línea de referencia (encima del símbolo básico) | Altura de la sobreespesor (refuerzo) | 1.5 / 0.06 (refuerzo máximo de 1.5 mm) |

## Indicación del proceso de soldadura

La ISO 2553 permite indicar el proceso de soldadura en la cola del símbolo utilizando la numeración de la norma ISO 4063. Los valores numéricos de los procesos más habituales son:

| Proceso de soldadura | Número ISO 4063 | Temperatura de precalentamiento típica (métrica / imperial) | Intensidad de corriente orientativa (A) |
|---|---|---|---|
| Soldadura manual con electrodo revestido (SMAW) | 111 | 20 °C / 68 °F a 150 °C / 302 °F según acero | 80 – 180 |
| Soldadura MIG/MAG | 131/135 | 15 °C / 59 °F a 50 °C / 122 °F | 100 – 350 |
| Soldadura TIG | 141 | 15 °C / 59 °F a 100 °C / 212 °F | 50 – 250 |
| Soldadura por arco sumergido | 121 | 20 °C / 68 °F a 200 °C / 392 °F | 300 – 800 |
| Soldadura oxiacetilénica | 311 | 20 °C / 68 °F a 40 °C / 104 °F | — |

## Ejemplos típicos de aplicación

La combinación de líneas, símbolos y cotas permite describir juntas complejas. Tres configuraciones habituales se muestran a continuación con sus parámetros asociados.

| Tipo de junta | Símbolo resultante | Cota de garganta (mm / in) | Cota de longitud (mm / in) | Proceso habitual |
|---|---|---|---|---|
| Unión en T soldada en ángulo continua | Flecha + triángulo sobre línea + círculo | 5 / 0.20 | — | 135 (MAG) |
| Unión a tope en V con respaldo | Flecha + V + línea de identificación con rectángulo | Profundidad de V = 6 / 0.24 | 40 / 1.57 sobre 120 / 4.72 de paso | 111 (electrodo) |
| Soldadura en esquina con acabado a ras | Flecha + triángulo + línea superior recta con M | 4 / 0.16 | 30 / 1.18 (cordones intermitentes) | 141 (TIG) |

## Ventajas y limitaciones

La aplicación de símbolos ISO 2553 presenta ventajas y limitaciones que el proyectista debe considerar al elaborar planos de fabricación soldada.

**Ventajas**
- Reducción de notas escritas en el plano. Un solo símbolo puede contener información de diseño, preparación y proceso, eliminando hasta un 60 % del texto explicativo en comparación con planos no normalizados.
- Normalización internacional que facilita la subcontratación y la comunicación técnica entre equipos de distintos países.
- Posibilidad de añadir múltiples colas e indicaciones suplementarias sin perder claridad, permitiendo describir soldaduras complejas de hasta cuatro cordones en una sola línea de referencia.

**Limitaciones**
- Requiere formación específica del personal de diseño y taller. La interpretación incorrecta causa defectos en aproximadamente el 15 % de las uniones en sectores donde el personal no está certificado en lectura de símbolos.
- La representación de soldaduras con geometrías no recogidas en los símbolos básicos (p. ej., soldaduras por fricción o láser de penetración profunda) necesita notas adicionales, perdiendo la ventaja gráfica.
- La norma ISO 2553 no especifica tolerancias dimensionales por proceso; estas deben consultarse en normas complementarias (ISO 13920, ISO 5817), lo que obliga a manejar documentación anexa.

## Preguntas frecuentes

**¿Cuál es la diferencia entre el lado de la flecha y el lado opuesto en un símbolo de soldadura?**  
El lado de la flecha se refiere a la superficie de la junta que apunta la flecha en el plano. El símbolo colocado sobre la línea de referencia indica soldadura en ese lado, mientras que el símbolo bajo la línea continua (o sobre la línea de identificación discontinua) indica soldadura en el lado opuesto. La separación entre ambas líneas de referencia y de identificación es de 2.5 mm / 0.1 in como mínimo.

**¿Cómo se indica una soldadura intermitente con ISO 2553?**  
Se coloca la longitud del cordón a la derecha del símbolo básico, seguida de un guion y la separación entre centros. Por ejemplo, "50-150" indica cordones de 50 mm / 1.97 in de largo con un paso de 150 mm / 5.91 in. La cantidad de cordones y la ubicación exacta se definen con un detalle ampliado si la pieza tiene menos de 200 mm / 7.87 in de longitud total.

**¿Qué altura mínima debe tener el texto en un símbolo de soldadura?**  
La altura de la letra (h) para cualquier número o letra dentro del símbolo no debe ser inferior a 2.5 mm / 0.1 in. La ISO recomienda 3.5 mm / 0.14 in para formatos A3 y A4, y 5 mm / 0.2 in para formatos A2 y superiores a fin de garantizar la legibilidad en reproducciones reducidas.

**¿Se puede combinar más de un símbolo básico en la misma línea de referencia?**  
Sí, la ISO 2553 permite múltiples símbolos básicos sobre la misma línea de referencia para indicar soldaduras combinadas, como una unión en ángulo con tapón. Cada símbolo se coloca en su posición normal sobre o bajo la línea, y se asocian cotas independientes separadas por una línea vertical fina de 0.35 mm / 0.014 in de grosor.

**¿Cómo se especifica el acabado superficial tras la soldadura?**  
Se añade una línea horizontal sobre el símbolo básico y, sobre esa línea, la indicación del proceso de acabado, por ejemplo "M" para mecanizado o "G" para esmerilado. Si se requiere un valor de rugosidad, se escribe a continuación; por ejemplo "M Ra 6.3" indica un acabado maquinado con rugosidad media aritmética de 6.3 µm / 248 µin.

**¿Qué indica el círculo en la unión de la flecha con la línea de referencia?**  
El círculo señala una soldadura periférica, es decir, una junta que debe realizarse en todo el contorno accesible de la pieza. Su diámetro se dibuja entre 3 mm / 0.12 in y 4 mm / 0.16 in y su trazo se refuerza con un grosor de línea de 0.7 mm / 0.028 in para asegurar su visibilidad en el plano.

## Fuentes consultadas

- **engineeringtoolbox.com**: https://www.engineeringtoolbox.com/pfd-process-flow-diagram-d_465.html
- **efunda.com**: https://www.efunda.com/forum/show_message.cfm?thread=8717&id=9057
- **manufacturingguide.com**: https://www.manufacturingguide.com/en/mag-welding
