Repository: sha5dow/elecdatum

File: src/content/docs/materials/aluminum-1100-properties.md
---
title: "Aluminio 1100 propiedades"
sidebar:
  label: "Aluminio 1100"
description: "Ficha tecnica: Aluminio 1100 propiedades"
keywords: ["1100 aluminium alloy properties specifications", "materials"]
category: "materials"
topic: "non-ferrous-metals"
subcategory: "aluminums"
skill: "material-properties"
launch_phase: 1
last_updated: "2026-07-21"
verified: true
---

## Descripción general
El aluminio 1100 es una aleación comercialmente pura de la serie 1000 con un contenido mínimo de aluminio del 99.0 %. Presenta excelente resistencia a la corrosión, alta conductividad eléctrica y térmica, y una conformabilidad sobresaliente. No es tratable térmicamente por precipitación, por lo que sus propiedades mecánicas se mejoran mediante trabajo en frío (endurecimiento por deformación). Se emplea en sectores que demandan ductilidad y estabilidad química, tanto en forma de chapas, tubos como perfiles extruidos.

## Composición química
| Elemento | Contenido (%) |
| --- | --- |
| Aluminio (Al) | 99.00 mín. |
| Cobre (Cu) | 0.05 – 0.20 |
| Silicio + Hierro (Si+Fe) | ≤ 0.95 |
| Manganeso (Mn) | ≤ 0.05 |
| Zinc (Zn) | ≤ 0.10 |
| Otros (cada) | ≤ 0.05 |
| Otros (total) | ≤ 0.15 |

## Propiedades físicas
| Propiedad | Unidades SI | Unidades imperiales |
| --- | --- | --- |
| Densidad | 2.71 g/cm³ | 0.0979 lb/in³ |
| Intervalo de fusión | 643 – 657 °C | 1190 – 1215 °F |
| Conductividad eléctrica (20 °C) | 59 % IACS | 59 % IACS |
| Resistividad eléctrica (20 °C) | 2.92 µΩ·cm | 2.92 µΩ·cm |

## Propiedades mecánicas (por estado de tratamiento)
Los valores típicos para los estados de suministro más habituales son:

| Estado | Límite elástico (Rₚ₀.₂) | Resistencia a la tracción (Rₘ) | Alargamiento en 50 mm (%) | Dureza Brinell (HB) |
| --- | --- | --- | --- | --- |
| O (recocido) | 35 MPa (5.1 ksi) | 90 MPa (13 ksi) | 35 | 23 |
| H12 | 75 MPa (11 ksi) | 110 MPa (16 ksi) | 12 | 28 |
| H14 | 100 MPa (14.5 ksi) | 130 MPa (19 ksi) | 9 | 32 |
| H18 | 160 MPa (23 ksi) | 180 MPa (26 ksi) | 5 | 44 |

El módulo elástico se sitúa entre 70 y 80 GPa (10 150 – 11 600 ksi) y el coeficiente de Poisson es 0.33.

## Propiedades térmicas
| Propiedad | Valor | Unidades SI | Unidades imperiales |
| --- | --- | --- | --- |
| Conductividad térmica (a 25 °C, H18) | 218 | W/(m·K) | 126 BTU/(h·ft·°F) |
| Coeficiente de dilatación térmica (20 – 100 °C) | 23.6 × 10⁻⁶ | /°C | 13.1 × 10⁻⁶ /°F |
| Calor específico | 904 | J/(kg·K) | 0.216 BTU/(lb·°F) |

## Tratamientos térmicos y estados de suministro
El aluminio 1100 no es susceptible de endurecimiento por envejecimiento. Sus estados de suministro se obtienen exclusivamente por deformación plástica en frío o por recocido:
- **O (recocido):** Se calienta a 345 °C y se enfría al aire o en agua. Proporciona la máxima ductilidad.
- **H12, H14, H18:** Estados de acritud creciente (¼ duro, ½ duro, duro) logrados mediante trabajo en frío. Cuanto mayor es el número, mayor es la resistencia y menor la ductilidad.
- **H112:** Acritud obtenida en procesos de conformado en caliente con requisitos mecánicos amplios.
La aleación no admite temple T (disolución y envejecimiento).

## Soldabilidad y conformado
La aleación 1100 presenta una excelente soldabilidad por todos los procedimientos convencionales (TIG, MIG, resistencia, oxiacetilénica y soldadura fuerte). No se requiere precalentamiento y no se producen fisuras en caliente.

La conformabilidad en frío es muy buena, especialmente en estado O o templados suaves. En estados de alta acritud (H18) la capacidad de plegado se reduce.

La maquinabilidad es pobre en estado recocido, pero mejora notablemente en estados duros; se recomienda el uso de herramientas de metal duro con lubricación aceitosa para cortes profundos.

## Resistencia a la corrosión
El aluminio 1100 ofrece una resistencia excelente a la corrosión atmosférica, en contacto con agua dulce y en presencia de muchos agentes químicos. Esta resistencia se debe a la formación espontánea de una capa de óxido protectora. No presenta riesgo de agrietamiento por corrosión bajo tensión. Es apto para contacto con alimentos.

## Aplicaciones por industria
- **Alimentación y farmacia:** equipos de procesamiento, depósitos, bandejas, tuberías.
- **Química:** intercambiadores de calor, serpentines, recipientes a presión.
- **Construcción y decoración:** reflectores, placas de identificación, revestimientos arquitectónicos.
- **Electricidad:** barras colectoras, conectores, cables.
- **Industria general:** piezas embutidas, remaches, materiales reflectantes.
- **Criogenia:** componentes que conservan la ductilidad a temperaturas bajo cero.

## Comparativa con materiales similares
| Aleación | Tipo | Principales diferencias respecto al 1100 |
| --- | --- | --- |
| 1050 | Comercialmente pura (99.5 % Al) | Mayor pureza, menor resistencia mecánica, mayor conductividad eléctrica. |
| 3003 (Al Mn) | Al-1.2% Mn | Mayor resistencia mecánica (Rm ~ 110–170 MPa) manteniendo excelente conformabilidad y soldabilidad. |
| 5052 (Al Mg) | Al-2.5% Mg | Mejor resistencia a la corrosión marina y mayor resistencia mecánica (Rm ~ 190–260 MPa). Se utiliza en ambientes más agresivos. |
| 1100 frente a 1350 | 1350 (min. 99.5% Al) | La 1350 está optimizada para conductividad eléctrica (mín. 61.0% IACS), mientras que la 1100 equilibra pureza, formabilidad y precio. |

## Fuentes consultadas

- **azom.com**: https://www.azom.com/article.aspx?ArticleID=6588
- **engineeringtoolbox.com**: https://www.engineeringtoolbox.com/properties-aluminum-pipe-d_1340.html
- **steelnumber.com**: https://www.steelnumber.com/en/steel_alloy_composition_eu.php?name_id=1019

File: src/content/docs/materials/aluminum-2024-properties.md
---
title: "Aluminio 2024 propiedades"
sidebar:
  label: "Aluminio 2024"
description: "Ficha tecnica: Aluminio 2024 propiedades"
keywords: ["2024 aluminium alloy properties specifications", "materials"]
category: "materials"
topic: "non-ferrous-metals"
subcategory: "aluminums"
skill: "material-properties"
launch_phase: 1
last_updated: "2026-07-21"
verified: true
---

El aluminio 2024 (designación EN AW‑AlCu4Mg1) es una aleación de la serie 2000, tratable térmicamente, cuyo principal elemento de aleación es el cobre. Con una densidad de solo 2,78 g/cm³ y una resistencia a la tracción que puede superar los 450 MPa en estado T8, ofrece una relación resistencia‑peso excepcional para componentes estructurales sometidos a cargas cíclicas. Su uso está ampliamente extendido en la industria aeroespacial y en aplicaciones donde la fatiga es un criterio crítico.

## Composición química

La composición química del aluminio 2024, conforme a la norma EN 573‑3, presenta límites muy controlados de elementos aleantes que definen su capacidad de endurecimiento por precipitación. El aluminio actúa como metal base y el resto de los componentes se ajustan a los siguientes intervalos:

| Elemento | Mínimo (% en masa) | Máximo (% en masa) |
|----------|-------------------|---------------------|
| Aluminio (Al) | 90,7% | Resto |
| Cobre (Cu) | 3,8% | 4,9% |
| Magnesio (Mg) | 1,2% | 1,8% |
| Manganeso (Mn) | 0,3% | 0,9% |
| Silicio (Si) | --- | 0,5% |
| Hierro (Fe) | --- | 0,5% |
| Zinc (Zn) | --- | 0,25% |
| Titanio (Ti) | --- | 0,15% |
| Cromo (Cr) | --- | 0,1% |
| Otros elementos (cada uno) | --- | 0,05% |
| Otros elementos (total) | --- | 0,15% |

El Zr combinado con Ti puede elevarse hasta 0,20% en productos extrusionados o forjados. Esta estricta ventana composicional, especialmente en Cu y Mg, posibilita la formación de precipitados intermediarios responsables del endurecimiento.

## Propiedades físicas

La densidad del aluminio 2024 es de 2,78 g/cm³ (0,1 lb/in³), aproximadamente un 65% inferior a la de la mayoría de los aceros, lo que lo convierte en un material predilecto para aligerar estructuras. Las propiedades fundamentales se resumen a continuación:

| Propiedad | Valor SI | Valor Imperial |
|-----------|----------|----------------|
| Densidad (ρ) | 2,78 g/cm³ = 2780 kg/m³ | 0,1 lb/in³ |
| Módulo de elasticidad (E) | 73,1 GPa | 10,6 × 10⁶ psi |
| Módulo de cortante (G) | 27,6 GPa | 4,0 × 10⁶ psi |
| Temperatura de inicio de fusión (solidus) | 500 °C | 932 °F |

## Propiedades térmicas

La conductividad térmica del aluminio 2024 es de 121 W/(m·K), un valor moderado dentro de la familia de aleaciones de aluminio que permite disipar calor en componentes mecánicos. Las principales magnitudes térmicas se detallan:

| Propiedad | Valor SI | Valor Imperial |
|-----------|----------|----------------|
| Conductividad térmica (λ) | 121 W/(m·K) | 840 BTU·in/(hr·ft²·°F) |
| Calor específico (cₚ) | 875 J/(kg·K) | 0,209 BTU/(lb·°F) |
| Coeficiente de dilatación térmica (α) (20‑100 °C) | 22,9 µm/(m·K) | 12,7 × 10⁻⁶ in/(in·°F) |
| Temperatura máxima de servicio (Tmax) | 120 °C | 248 °F |

## Propiedades mecánicas por estado de tratamiento

Las características mecánicas del 2024 varían radicalmente según el tratamiento térmico y el grado de deformación en frío aplicado. En estado de recocido (O) apenas alcanza 220 MPa de resistencia a la tracción, mientras que con temple T8 supera los 450 MPa. La siguiente tabla recoge valores típicos para los temples más empleados:

| Temple | Resistencia a la tracción (Rm) | Límite elástico (Rp0,2) | Elongación (A) | Dureza Brinell (HBW) |
|--------|-------------------------------|--------------------------|----------------|----------------------|
| O (recocido) | 220 MPa (32 ksi) | 140 MPa (20 ksi) | 12‑13% (Lo=50 mm) | 55 |
| T3 (sol. tratada, trabajada en frío, envej. natural) | 395‑450 MPa (57‑65 ksi) | 270‑310 MPa (39‑45 ksi) | 6‑8% (Lo=50 mm) | 120 |
| T4 (sol. tratada, envej. natural) | 427 MPa (62 ksi) | 276 MPa (40 ksi) | 10‑15% | --- |
| T351 (sol. tratada, aliviada de tensiones) | 470 MPa (68 ksi) | 280 MPa (41 ksi) | 20% | --- |
| T8 (sol. tratada, trabajada en frío, envej. artificial) | 455 MPa (66 ksi) | 380 MPa (55 ksi) | 4‑5% (Lo=50 mm) | 130 |

Los valores de resistencia en T3 y T4 proceden de promedios industrialmente aceptados; la elongación mínima en T351 resalta la mejora de ductilidad que otorga el alivio de tensiones.

## Propiedades eléctricas

La conductividad eléctrica del aluminio 2024 es del 30% IACS (International Annealed Copper Standard). Esta cifra equivale a unos 17,4 MS/m y refleja la influencia de los elementos de aleación en disolución, que reducen drásticamente la movilidad de los electrones respecto al aluminio puro (≈ 62 %IACS). La aleación se emplea en estructuras donde la conductividad no es un requisito prioritario; cuando se necesita desempeño eléctrico suele preferirse el 6061 o series 1xxx.

## Resistencia a la corrosión

El aluminio 2024 presenta una resistencia a la corrosión notablemente baja debido a la elevada concentración de cobre, que favorece la formación de pares galvánicos en presencia de humedad. Por esta razón, en entornos atmosféricos o marinos se utiliza con frecuencia en forma de chapa alclad (recubierta con una fina capa de aluminio puro o Al‑1Zn), que sacrifica la superficie externa protegiendo el núcleo. Sin embargo, el proceso de alclad puede reducir ligeramente la resistencia a la fatiga. Las piezas mecanizadas sin recubrimiento requieren sistemas de protección como anodizado, pintura o recubrimientos inhibidores.

## Soldabilidad

El aluminio 2024 no es soldable mediante técnicas de fusión (TIG, MIG, láser), ya que su composición química provoca la formación de defectos de solidificación —grietas en caliente— durante la resolidificación del baño de fusión. La única tecnología de unión autorizada en producción para esta aleación es la soldadura por fricción (FSW, friction stir welding), que opera en estado sólido sin alcanzar la fusión del material y mantiene la integridad microestructural. Cualquier intento de soldadura por arco requiere una cuidadosa evaluación de riesgos y suele estar contraindicado en aplicaciones estructurales críticas.

## Maquinabilidad

La maquinabilidad del aluminio 2024 se considera media, situándose por debajo de aleaciones específicas como el 2011 o el 6262, pero notablemente mejor que la del 7075 en temple T6. En estado T3 o T4 produce viruta fragmentada y ofrece un acabado superficial aceptable con herramientas de metal duro y lubricación adecuada. Las operaciones de fresado, torneado y taladrado son comunes en la fabricación de componentes mecánicos; la selección de filos de corte y velocidades moderadas ayuda a evitar el embotamiento prematuro.

## Aplicaciones por industria

La combinación de alta resistencia específica y buena tenacidad a la fatiga hace del 2024 un material estructural insustituible en múltiples sectores:

- **Aeroespacial:** Revestimientos de alas y fuselajes, cuadernas, largueros y herrajes sometidos a tracción y cargas cíclicas.
- **Automoción de alto rendimiento:** Bielas, pistones, alojamientos de cojinetes y componentes de transmisión donde cada gramo cuenta.
- **Maquinaria:** Engranajes, árboles de levas, soportes y piezas mecanizadas con requisitos de resistencia y baja inercia.
- **Industria militar:** Componentes estructurales de aeronaves no tripuladas (UAV) y sistemas de armamento ligero.
- **Molde y utillaje:** Piezas de moldes de precisión para series cortas que requieren buena conductividad térmica.

## Comparativa con materiales similares

Frente a otras aleaciones de aluminio de uso estructural, el 2024 ocupa una posición intermedia en resistencia, pero destaca por su comportamiento frente a la fatiga y su facilidad de mecanizado en temple natural. La tabla siguiente ilustra sus principales diferencias con el 2014, el 6061 y el 7075:

| Propiedad | 2024‑T3/T4 | 2014‑T6 | 6061‑T6 | 7075‑T6 |
|-----------|------------|---------|---------|---------|
| Resistencia a la tracción (Rm, MPa) | 427‑441 (T4/T3) | 455‑460 | 310 | 540‑572 |
| Límite elástico (Rp0,2, MPa) | 276‑290 | 400 | 276 | 503 |
| Alargamiento típico (%) | 10‑15 | 10 | 12 | 11 |
| Dureza Brinell (HBW) | 120 | 130 | 95 | 150 |
| Soldabilidad (fusión) | No | No (similar) | Excelente | Mala |
| Resistencia a corrosión | Baja | Baja | Alta | Baja |
| Mecanizado | Medio | Medio‑alto | Medio | Medio‑bajo |

El 2014 y el 2024 comparten filosofía de aleación (Al‑Cu), pero el 2014 se prefiere para forja mientras que el 2024 se emplea en chapa y placa. El 6061 ofrece menor resistencia pero gana en soldabilidad y protección contra corrosión. El 7075, por su parte, alcanza las resistencias más altas de la familia del aluminio, aunque con menor ductilidad y mayor sensibilidad a la concentración de tensiones.

## Preguntas frecuentes

### ¿Cuál es la resistencia a la tracción del aluminio 2024 en estado T3?
La resistencia a la tracción del 2024‑T3 se sitúa en un intervalo típico de 395 a 450 MPa (57‑65 ksi), con un valor promedio de 441 MPa (64 ksi).

### ¿Qué límite elástico presenta el aluminio 2024‑T4?
El límite elástico del 2024‑T4 es de 276 MPa (40 ksi) como valor característico industrial, alcanzando deformaciones permanentes mínimas del 0,2 %.

### ¿Con qué dureza se suministra el aluminio 2024?
La dureza Brinell del 2024 depende del temple: 55 HBW en estado O, 120 HBW en T3 y hasta 130 HBW en T8, proporcionando una referencia directa de su resistencia mecánica.

### ¿Hasta qué temperatura puede trabajar el aluminio 2024?
El aluminio 2024 mantiene sus propiedades mecánicas hasta una temperatura máxima de servicio de 120 °C (248 °F); por encima de este valor la resistencia cae rápidamente y el material inicia procesos de sobremaduración.

### ¿Se puede soldar aluminio 2024?
No; el aluminio 2024 no admite soldadura por fusión. Solo es soldable mediante procesos de fricción (FSW), que evitan la formación de grietas de solidificación características de esta aleación.

### ¿Qué diferencia al aluminio 2024 del 7075?
El 2024 ofrece una resistencia a la tracción inferior (unos 440 MPa en T3 frente a los 572 MPa del 7075‑T6), pero conduce a una mejor tenacidad a la fractura y menor sensibilidad a la entalla, siendo más adecuado para componentes sometidos a fatiga.

## Fuentes consultadas

- **azom.com**: https://www.azom.com/article.aspx?ArticleID=23683
- **engineeringtoolbox.com**: https://www.engineeringtoolbox.com/properties-aluminum-pipe-d_1340.html
- **steelnumber.com**: https://www.steelnumber.com/en/steel_alloy_composition_eu.php?name_id=1036

File: src/content/docs/materials/aluminum-5052-properties.md
---
title: "Aluminio 5052 propiedades"
sidebar:
  label: "Aluminio 5052"
description: "Ficha tecnica: Aluminio 5052 propiedades"
keywords: ["5052 aluminium alloy properties specifications", "materials"]
category: "materials"
topic: "non-ferrous-metals"
subcategory: "aluminums"
skill: "material-properties"
launch_phase: 1
last_updated: "2026-07-21"
verified: true
---

## Introducción

El aluminio 5052 es una aleación de aluminio y magnesio de la serie 5000, con una densidad de 2,68 g/cm³, no tratable térmicamente pero endurecible por deformación en frío. Destaca por su excelente resistencia a la corrosión, especialmente frente al agua de mar y ambientes salinos, y por su buena soldabilidad, lo que le convierte en una elección frecuente en aplicaciones marinas, recipientes a presión y elementos arquitectónicos.

## Composición química

El aluminio 5052 contiene un mínimo del 95,7 % de aluminio, con un rango de magnesio entre 2,2 % y 2,8 % como principal alcante. La tabla siguiente recoge la composición química completa según la norma EN 573‑3.

| Elemento | Contenido (% en peso) |
| --- | --- |
| Aluminio (Al) | Resto (≥ 95,7) |
| Magnesio (Mg) | 2,2 – 2,8 |
| Cromo (Cr) | 0,15 – 0,35 |
| Hierro (Fe) | ≤ 0,4 |
| Silicio (Si) | ≤ 0,25 |
| Manganeso (Mn) | ≤ 0,1 |
| Cobre (Cu) | ≤ 0,1 |
| Zinc (Zn) | ≤ 0,1 |
| Otros (c/u) | ≤ 0,05; total ≤ 0,15 |

## Propiedades físicas

La densidad del aluminio 5052 es de 2,68 g/cm³ (0,0968 lb/in³), lo que lo sitúa entre los metales ligeros más empleados en ingeniería.

| Propiedad | Valor métrico | Valor imperial |
| --- | --- | --- |
| Densidad | 2,68 g/cm³ | 0,0968 lb/in³ |

## Propiedades mecánicas

La resistencia a la tracción del aluminio 5052 en estado recocido (O) alcanza 195 MPa (28,3 ksi), mientras que en temple H38 se eleva hasta 290 MPa (42,1 ksi). Las propiedades mecánicas varían significativamente con el grado de acritud, como se muestra en la siguiente tabla para los temples más habituales.

| Temple | Resistencia a la tracción (MPa) | Límite elástico (0,2 %) (MPa) | Elongación típica (%) | Resistencia a la tracción (ksi) | Límite elástico (ksi) |
| --- | --- | --- | --- | --- | --- |
| O (recocido) | 195 | 89,6 | 25 | 28,3 | 13,0 |
| H32 | 228 | 193 | 12 | 33,0 | 28,0 |
| H34 | 262 | 214 | 8 | 38,0 | 31,0 |
| H36 | 276 | 241 | 6 | 40,0 | 35,0 |
| H38 | 290 | 255 | 5 | 42,1 | 37,0 |

El módulo de elasticidad es de 69,3 GPa (10 050 ksi) y el coeficiente de Poisson de 0,33. La dureza Brinell en estado O es de aproximadamente 45 HBW y alcanza 69 HBW en temple H14.

## Propiedades térmicas

La conductividad térmica del aluminio 5052 es de 138 W/m·K y su punto de fusión se sitúa en 607 °C (1125 °F). Estas características le permiten trabajar en temperaturas inferiores a 200‑250 °C sin pérdida significativa de propiedades.

| Propiedad | Valor | Unidad |
| --- | --- | --- |
| Conductividad térmica (a 25 °C) | 138 | W/m·K |
| Coeficiente de dilatación lineal (20‑100 °C) | 23,8 × 10⁻⁶ | /°C |
| Calor específico | 880 | J/kg·K |
| Punto de fusión | 607 (1125) | °C (°F) |

## Maquinabilidad

La maquinabilidad del aluminio 5052 es regular y se obtienen mejores resultados en temple duro que en estado recocido. Las operaciones de mecanizado, excepto los cortes muy ligeros, requieren lubricantes de base oleosa para garantizar un acabado superficial adecuado y prolongar la vida de la herramienta.

## Conformado

El aluminio 5052 admite conformado en frío a temperatura ambiente con un doblado de hasta 80° sin agrietamiento. No obstante, los procesos de deformación en frío repetidos reducen progresivamente su capacidad de embutición y plegado; por ello es habitual recurrir a recocidos intermedios en piezas con elevadas exigencias de forma.

## Soldadura

La unión de componentes de aluminio 5052 se puede realizar por todos los métodos convencionales (gas, arco eléctrico y resistencia), obteniendo soldaduras de buena calidad. En caso de necesitar material de aporte, son recomendables las varillas de aleación 5052, 5356 o 4043, dependiendo de los requisitos específicos de resistencia y exposición.

## Tratamiento térmico

El aluminio 5052 no admite endurecimiento por precipitación; su resistencia se incrementa exclusivamente mediante trabajo en frío. El tratamiento de recocido se realiza entre 345 y 415 °C (650‑775 °F) con enfriamiento controlado al aire, restaurando la máxima ductilidad antes de nuevas etapas de conformado.

## Aplicaciones

Gracias a su elevada resistencia a la corrosión en ambiente marino y a su buena conformabilidad, el aluminio 5052 se utiliza en una amplia gama de industrias:  
- **Naval y offshore:** cascos, superestructuras, tanques de almacenamiento y tuberías expuestas al agua salada.  
- **Transporte:** líneas de combustible, depósitos de líquidos, intercambiadores de calor, paneles de carrocería y componentes de remolques.  
- **Construcción y arquitectura:** revestimientos, cubiertas, marcos de ventanas, paneles decorativos y techos.  
- **Industria alimentaria y de electrodomésticos:** utensilios de cocina, recipientes, paneles interiores de frigoríficos.  
- **Componentes diversos:** remaches, alambre, reflectores de iluminación y mobiliario metálico ligero.

### Comparativa con materiales similares

| Aleación | Temple típico | R. tracción (MPa) | Características principales |
| --- | --- | --- | --- |
| 5052‑O | O | 195 | Excelente resistencia a corrosión marina, no tratable. |
| 3003‑H14 | H14 | 155 | Menor resistencia, mayor formabilidad, menor coste. |
| 5083‑O | O | 275 | Mayor resistencia para buques, similar resistencia a corrosión. |
| 6061‑T6 | T6 | 310 | Tratable térmicamente, mayor resistencia mecánica, menor resistencia a la corrosión en ambientes salinos. |
| 1100‑H14 | H14 | 125 | Aluminio puro comercial, menor resistencia y dureza. |

El 5052 sobresale frente al 6061 en ambientes marinos por su inmunidad a la corrosión bajo tensión, mientras que frente al 3003 ofrece una relación resistencia‑peso netamente superior.

## Preguntas frecuentes

### ¿Cuál es la resistencia a la tracción del aluminio 5052 en temple H32?
La resistencia a la tracción del 5052‑H32 es de 228 MPa (33 ksi) como valor típico, con un límite elástico de 193 MPa (28 ksi). Según la norma ASTM B209, el intervalo permitido puede oscilar entre 31,0 y 38,0 ksi.

### ¿Se puede soldar fácilmente el aluminio 5052?
Sí, el 5052 presenta una soldabilidad excelente con los métodos de arco, resistencia y gas. El material de aporte más habitual es la aleación 5356.

### ¿Es posible endurecer el 5052 mediante tratamiento térmico?
No, el aluminio 5052 no es tratable térmicamente. El endurecimiento solo se consigue mediante trabajo en frío (acritud). El recocido permite recuperar la ductilidad perdida.

### ¿Para qué aplicaciones marinas está especialmente indicado?
Gracias a su resistencia a la corrosión en agua de mar y niebla salina, el 5052 se emplea en cascos de embarcaciones, tanques de gas natural licuado, superestructuras navales y tuberías de agua salada.

### ¿A qué temperatura empieza a perder resistencia el 5052?
El aluminio 5052 experimenta una caída apreciable de resistencia a partir de los 200 °C (392 °F). Por debajo de esta temperatura mantiene sus propiedades, siendo también adecuado para aplicaciones criogénicas.

### ¿Qué diferencia al 5052 del 6061?
La principal diferencia radica en que el 6061 es tratable térmicamente y alcanza resistencias superiores tras el envejecimiento artificial (T6), mientras que el 5052 ofrece una resistencia a la corrosión marina notablemente mejor y una conformabilidad más sencilla. En ambientes salinos se prefiere el 5052 aunque la resistencia mecánica sea menor.

## Fuentes consultadas

- **azom.com**: https://www.azom.com/article.aspx?ArticleID=6626
- **engineeringtoolbox.com**: https://www.engineeringtoolbox.com/properties-aluminum-pipe-d_1340.html
- **steelnumber.com**: https://www.steelnumber.com/en/steel_alloy_composition_eu.php?name_id=1088

File: src/content/docs/materials/aluminum-6061-properties.md
---
title: "Aluminio 6061 propiedades"
sidebar:
  label: "Aluminio 6061"
description: "Ficha tecnica: Aluminio 6061 propiedades"
keywords: ["6061 aluminium alloy properties specifications", "materials"]
category: "materials"
topic: "non-ferrous-metals"
subcategory: "aluminums"
skill: "material-properties"
launch_phase: 1
last_updated: "2026-07-21"
verified: true
---

## Composición química
El aluminio 6061 contiene un 97,9 % de aluminio, estando los principales elementos de aleación compuestos por 1,0 % de magnesio y 0,60 % de silicio. La composición nominal típica se detalla a continuación.

| Elemento | Contenido (%) |
| --- | --- |
| Aluminio (Al) | 95,85 – 98,56 |
| Magnesio (Mg) | 0,80 – 1,20 |
| Silicio (Si) | 0,40 – 0,80 |
| Hierro (Fe) | ≤ 0,70 |
| Cobre (Cu) | 0,15 – 0,40 |
| Cromo (Cr) | 0,04 – 0,35 |
| Zinc (Zn) | ≤ 0,25 |
| Titanio (Ti) | ≤ 0,15 |
| Manganeso (Mn) | ≤ 0,15 |
| Otros (cada uno) | ≤ 0,05 |
| Otros (total) | ≤ 0,15 |

## Propiedades físicas
La densidad del aluminio 6061 es de 2,70 g/cm³ (0,0975 lb/in³) y su punto de fusión se sitúa en 585 °C (1085 °F). Otras propiedades físicas relevantes se recogen en la tabla siguiente.

| Propiedad | Valor métrico | Valor imperial |
| --- | --- | --- |
| Densidad | 2,70 g/cm³ | 0,0975 lb/in³ |
| Punto de fusión | 585 °C | 1085 °F |
| Módulo elástico | 68,9 GPa | 10 000 ksi |
| Módulo de cortadura (T6) | 26,2 GPa | 3,80 Msi |
| Coeficiente de Poisson | 0,33 | 0,33 |

## Propiedades mecánicas por estado de tratamiento
En el temple más habitual (T6), la resistencia a la tracción alcanza los 310 MPa (45 ksi) y el límite elástico 276 MPa (40 ksi), con una elongación del 12-17%. Los valores varían significativamente con el tratamiento térmico.

| Temper | Límite elástico (Rp0,2) | Resistencia a la tracción (Rm) | Elongación (min.) | Dureza Brinell (HBW) |
| --- | --- | --- | --- | --- |
| O (recocido) | ≤ 110 MPa (16 ksi) | ≤ 150 MPa (22 ksi) | 16 % | 30 |
| T4 | ≥ 110 MPa (16 ksi) | 180 – 205 MPa (26 – 30 ksi) | 14 – 16 % | 58 – 65 |
| T6 | 240 – 276 MPa (35 – 40 ksi) | 290 – 310 MPa (42 – 45 ksi) | 4 – 10 %* | 80 – 95 |

\* La elongación varía en función del espesor; para piezas con espesor ≤ 6,35 mm el mínimo es del 8 %, mientras que para secciones superiores alcanza el 10 %.

Propiedades adicionales para el temple T6:

- Resistencia a la cortadura: 207 MPa (30 ksi).
- Resistencia a la fatiga (500 × 10⁶ ciclos, inversión completa): 96,5 MPa (14 ksi).

## Propiedades térmicas
La conductividad térmica del aluminio 6061-T6 a temperatura ambiente (25 °C) es de 167 W/(m·K), con una capacidad calorífica específica de 897 J/(kg·K). El material mantiene un buen rendimiento térmico hasta una temperatura máxima de servicio de 160 °C.

| Propiedad | Valor métrico | Valor imperial |
| --- | --- | --- |
| Coeficiente de expansión térmica (20–100 °C) | 23,2 × 10⁻⁶ /°C | 12,9 × 10⁻⁶ /°F |
| Conductividad térmica (25 °C) | 167 W/(m·K) | 1160 BTU·in/(h·ft²·°F) |
| Capacidad calorífica específica (cₚ) | 897 J/(kg·K) | 0,214 BTU/(lb·°F) |
| Temperatura máxima de servicio | 160 °C | 320 °F |

## Propiedades eléctricas
La resistividad eléctrica volumétrica del 6061 se encuentra en el rango de 32,5 – 39,2 nΩ·m, lo que equivale a una conductividad eléctrica (IACS) de aproximadamente el 40 % del cobre recocido estándar.

| Propiedad | Valor métrico | Valor imperial (equivalente) |
| --- | --- | --- |
| Resistividad eléctrica | 32,5 – 39,2 nΩ·m | ≈ 2,05 – 2,47 μΩ·in |
| Conductividad eléctrica (% IACS) | ~ 40 % | – |

## Tratamiento térmico
El tratamiento típico de puesta en solución para el 6061 consiste en calentar a 533 °C (990 °F) seguido de temple en agua, y posterior envejecimiento artificial en dos etapas: 160 °C (320 °F) durante 18 h seguido de enfriamiento al aire, y después 177 °C (350 °F) durante 8 h también con enfriamiento al aire. Para obtener el estado de recocido (O) se mantiene la aleación a 415 °C durante 2-3 horas con enfriamiento controlado.

## Soldadura
El aluminio 6061 presenta una excelente soldabilidad, especialmente en los temples T4 y T6, aunque la zona afectada térmicamente pierde parte de la resistencia. Las secciones delgadas se sueldan preferentemente mediante el proceso TIG (GTAW), mientras que para las más gruesas se emplea MIG (GMAW). Se recomienda el material de aportación 4043, si bien su uso puede afectar las propiedades mecánicas finales del temple T6.

## Mecanizado y conformado
El mecanizado del 6061 se considera bueno en los estados T4 y T6; en el temple recocido se puede mecanizar pero con mayor tendencia al embotamiento. La aleación es fácil de conformar en estado O (recocido) y se presta a operaciones como doblado, embutición profunda e hilatura. La forja se realiza en un intervalo de temperaturas de 233 a 483 °C (750 a 900 °F).

## Aplicaciones por industria
El 6061 es la aleación de aluminio tratable térmicamente más empleada, presente en componentes estructurales que requieren una buena relación resistencia/peso. Por sectores destacan:

- **Aeroespacial y defensa:** herrajes, conectores, soportes, cuadernas.
- **Automoción:** chasis de motocicletas, piezas de suspensión, radiadores de competición.
- **Náutica:** mástiles, escalerillas, elementos de cubierta.
- **Maquinaria y utillaje:** moldes de soplado, soportes, piezas mecanizadas de precisión.
- **Deporte y ocio:** carretes de pesca, cuadros de bicicleta, componentes de airsoft.
- **Construcción y mobiliario:** perfilería, juntas, uniones atornilladas.

## Comparativa con materiales similares
Frente a otras aleaciones de aluminio, el 6061 ofrece un excelente equilibrio entre resistencia, tenacidad y facilidad de fabricación.

| Aleación | Temple | Resistencia tracción (MPa) | Límite elástico (MPa) | Soldabilidad | Maquinabilidad | Resistencia a corrosión |
| --- | --- | --- | --- | --- | --- | --- |
| 6061 | T6 | 310 | 276 | Excelente | Buena | Muy buena |
| 6063 | T6 | 240 | 215 | Excelente | Buena | Muy buena |
| 6082 | T6 | 310 | 260 | Muy buena | Buena | Muy buena |
| 7075 | T6 | 572 | 503 | Limitada | Regular | Media |
| 5052 | H32 | 228 | 193 | Excelente | Regular | Excelente (marina) |

El 6061 supera al 6063 en resistencia pero tiene una extrusibilidad ligeramente inferior. El 7075 ofrece propiedades mecánicas mucho más altas, si bien su soldabilidad y resistencia a la corrosión son inferiores. Frente al 5052 (no tratable térmicamente), el 6061 destaca en aplicaciones estructurales donde se requiere tratamiento térmico posterior.

## Designaciones equivalentes
La aleación 6061 se identifica bajo múltiples normas y sistemas de designación.

| Sistema | Designación |
| --- | --- |
| UNS | A96061 |
| AA / EN AW | 6061 |
| DIN (WNR) | 3.3211 (AlMg1SiCu) |
| SAE | J454 |
| Normas ASTM | B209, B210, B211, B221, B241, B308, B429, etc. |
| Normas AMS | 4117, 4025, 4026, 4027 |
| Normas MIL | MIL-A-12545, MIL-W-23351, entre otras |

## Preguntas frecuentes

### ¿Cuál es la resistencia a la tracción máxima del aluminio 6061 en temple T6?
La resistencia a la tracción máxima puede alcanzar 310 MPa (45 ksi), y como mínimo se garantizan 290 MPa (42 ksi) según la normativa.

### ¿Cuál es el punto de fusión del 6061?
La temperatura de fusión es 585 °C (1085 °F), aunque el rango de fusión completo se extiende aproximadamente desde 582 °C hasta 652 °C (1080 – 1205 °F).

### ¿Cuál es la conductividad térmica del 6061-T6?
A 25 °C la conductividad térmica es de 167 W/(m·K), equivalente a 1160 BTU·in/(h·ft²·°F).

### ¿Qué dureza Brinell tiene el 6061-T6?
La dureza Brinell típica del 6061-T6 se sitúa en 95 HBW, aunque puede variar entre 80 y 95 HBW en función del proceso exacto.

### ¿Cuál es el valor del módulo elástico del 6061?
El módulo de Young es 68,9 GPa (10 000 ksi) independientemente del temple o tratamiento térmico.

### ¿Cuál es la elongación mínima en temple T6?
Para espesores iguales o inferiores a 6,35 mm (0,250 in) la elongación mínima es del 8 %, mientras que en secciones más gruesas alcanza el 10 %.

## Fuentes consultadas

- **azom.com**: https://www.azom.com/article.aspx?ArticleID=6636
- **engineeringtoolbox.com**: https://www.engineeringtoolbox.com/properties-aluminum-pipe-d_1340.html
- **steelnumber.com**: https://www.steelnumber.com/en/steel_alloy_composition_eu.php?name_id=1150

File: src/content/docs/materials/aluminum-6063-properties.md
---
title: "Aluminio 6063 propiedades"
sidebar:
  label: "Aluminio 6063"
description: "Ficha tecnica: Aluminio 6063 propiedades"
keywords: ["6063 aluminium alloy properties specifications", "materials"]
category: "materials"
topic: "non-ferrous-metals"
subcategory: "aluminums"
skill: "material-properties"
launch_phase: 1
last_updated: "2026-07-21"
verified: true
---

## Composición química

La composición química nominal del aluminio 6063 según las normas EN 573-3 y AA se detalla en la tabla siguiente (porcentajes en masa). El aluminio (Al) constituye el resto.

| Elemento | Mínimo (%) | Máximo (%) |
| --- | --- | --- |
| Silicio (Si) | 0,20 | 0,60 |
| Hierro (Fe) | 0,00 | 0,35 |
| Cobre (Cu) | 0,00 | 0,10 |
| Manganeso (Mn) | 0,00 | 0,10 |
| Magnesio (Mg) | 0,45 | 0,90 |
| Zinc (Zn) | 0,00 | 0,10 |
| Titanio (Ti) | 0,00 | 0,10 |
| Cromo (Cr) | 0,00 | 0,10 |
| Otros | 0,00 (cada uno) | 0,05 (cada uno), total 0,15 |
| Aluminio (Al) | 97,5 | 99,35 |

La variante 6063A presenta un ajuste en los límites de Si (0,30‑0,60 %), Fe (0,15‑0,35 %), Mn (0,00‑0,15 %) y Cr (0,00‑0,05 %), manteniendo los demás elementos iguales.

## Propiedades mecánicas

Las propiedades mecánicas del aluminio 6063 dependen del temple (estado de tratamiento térmico) y de la geometría del producto. Las siguientes tablas recogen valores mínimos representativos para extrusiones según BS EN 755-2, a menos que se indique otra cosa.

| Propiedad | Temple O | Temple T4 | Temple T5 | Temple T6 |
| --- | --- | --- | --- | --- |
| Resistencia a la tracción, Rm | ≤130 MPa (≤18,9 ksi) | 150 MPa (21,8 ksi) | 160 MPa (23,2 ksi) | 215 MPa (31,2 ksi) |
| Límite elástico, Rp0,2 | No especificado | 90 MPa (13,1 ksi) | 110 MPa (16,0 ksi) | 170 MPa (24,7 ksi) |
| Alargamiento A50 (probeta de 50 mm) | 16 % mínimo | 10 % mínimo | 6 % mínimo | 8 % mínimo |
| Alargamiento A | 18 % mínimo | 12 % mínimo | — | 10 % mínimo |
| Dureza Brinell (HBW) | 25 HB | 50 HB | 65 HB | 75 HB |

Para secciones de mayor espesor o productos diferentes (barras, tubos, perfiles) los valores pueden variar ligeramente:
- Barras de 150 a 200 mm en T6: Rm ≥195 MPa, Rp0,2 ≥160 MPa.
- Tubos en T6 con espesor ≤25 mm: Rp0,2 ≥170 MPa, Rm ≥215 MPa.
- Perfiles en T6 con espesor ≤10 mm: Rm ≥215 MPa, Rp0,2 ≥170 MPa.
- La variante 6063A en T6 alcanza Rm ≥230 MPa y Rp0,2 ≥190 MPa.

## Propiedades físicas

| Propiedad | Valor (SI) | Valor (Imperial) |
| --- | --- | --- |
| Densidad | 2,69 g/cm³ | 0,097 lb/in³ |
| Módulo de elasticidad (Young) | 68,9 GPa | 10 000 ksi |
| Módulo de cizalladura (rigidez) | 26,0 GPa | 3 770 ksi |
| Coeficiente de Poisson | 0,33 | 0,33 |

## Propiedades térmicas

| Propiedad | Valor (SI) | Valor (Imperial) |
| --- | --- | --- |
| Temperatura de fusión (intervalo) | 615 °C | 1 139 °F |
| Conductividad térmica | 201‑218 W/(m·K) | 116‑126 BTU/(h·ft·°F) |
| Coeficiente de dilatación térmica lineal (20‑100 °C) | 2,34 × 10⁻⁵ /K | 13,0 × 10⁻⁶ /°F |
| Calor específico | 900 J/(kg·K) | 0,215 BTU/(lb·°F) |

## Propiedades eléctricas

| Propiedad | Valor (SI) | Valor (Imperial) |
| --- | --- | --- |
| Resistividad eléctrica volumétrica | 30‑35 nΩ·m | 1,18‑1,38 μΩ·in (equivalente a 3,0‑3,5 μΩ·cm) |

## Soldadura

El aluminio 6063 es altamente soldable por procesos TIG (GTAW) y MIG (GMAW). Se recomienda el uso de metales de aportación 4043 (AlSi5) para minimizar el agrietamiento y mantener un buen aspecto superficial, o 5356 (AlMg5) cuando se requiere mayor resistencia sin tratamiento posterior. La zona afectada por el calor alcanza aproximadamente las propiedades del temple O, lo que significa una pérdida de resistencia de hasta un 30 %. Para restablecer las propiedades mecánicas originales se puede aplicar un nuevo tratamiento térmico de solubilizado y envejecimiento artificial a la pieza completa soldada.

## Fabricación

La aleación 6063 se distingue por su excelente capacidad de extrusión, permitiendo formas complejas con paredes delgadas y acabado superficial muy liso. Se anodiza con facilidad, obteniendo capas homogéneas y decorativas. Su conformabilidad en frío es buena en temple T4; en temple T6 requiere radios de doblado generosos. La maquinabilidad es moderada, recomendándose herramientas de metal duro, lubricación abundante y velocidades de corte controladas. No se recomienda el procesado por fundición.

## Aplicaciones por industria

- **Arquitectura y construcción**: perfiles de ventanas, puertas, fachadas, muros cortina, barandillas, techos.
- **Transporte**: tubos hidroformados para chasis, componentes de carrocerías, remolques.
- **Riego y conducciones**: tuberías de riego agrícola y jardinería, conductos de fluidos no agresivos.
- **Mobiliario y equipamiento comercial**: estanterías, mostradores, muebles de oficina, estructuras de stands.
- **Iluminación y electricidad**: disipadores de calor, carcasas de luminarias LED, canalizaciones eléctricas.

## Comparativa con materiales similares

El aluminio 6063 se utiliza cuando se requiere un buen acabado superficial, alta resistencia a la corrosión y excelente aptitud para la extrusión. A continuación se compara con aleaciones de la misma serie en temple T6.

| Propiedad | 6063‑T6 | 6061‑T6 | 6082‑T6 |
| --- | --- | --- | --- |
| Resistencia a la tracción (MPa) | 215 | 310 | 340 |
| Límite elástico (MPa) | 170 | 276 | 310 |
| Alargamiento típico (%) | 10 | 12 | 11 |
| Acabado superficial | Excelente | Bueno | Bueno |
| Extrusionabilidad | Muy alta | Media | Media‑alta |
| Resistencia a la corrosión | Muy buena | Buena | Muy buena |

El 6063 es la elección estándar para perfilería arquitectónica visible, mientras que el 6061 y el 6082 se prefieren en aplicaciones estructurales que demandan mayor resistencia mecánica.

## Preguntas frecuentes

**¿Cuál es la resistencia a la tracción del aluminio 6063 T6?**  
El aluminio 6063 en temple T6 presenta una resistencia a la tracción mínima de 215 MPa (31,2 ksi) en barras y perfiles extrusionados de hasta 150 mm de diámetro o espesor equivalente.

**¿Qué dureza Brinell alcanza el 6063 después del envejecimiento artificial?**  
En estado T6, la dureza Brinell es de 75 HB como mínimo, y en temple T5 ronda los 65 HB.

**¿A qué temperatura funde la aleación 6063?**  
La temperatura de fusión se sitúa aproximadamente en 615 °C (1 139 °F), inferior a la de aleaciones como el 6061.

**¿Cuánto varía dimensionalmente con la temperatura?**  
El coeficiente de dilatación térmica lineal es de 2,34 × 10⁻⁵ /K (13,0 × 10⁻⁶ /°F), lo que equivale a un alargamiento de 2,34 mm por metro y cada incremento de 100 °C.

**¿Es posible soldar el aluminio 6063 sin perder sus propiedades mecánicas?**  
Sí, pero la soldadura reduce localmente la resistencia hasta un 30 % (estado equivalente a temple O). El tratamiento térmico postsoldadura (T6) permite recuperar casi la totalidad de las propiedades originales.

**¿Cuál es la diferencia principal entre el temple T5 y el T6 en 6063?**  
El T5 se obtiene por enfriamiento tras la extrusión y envejecimiento artificial, ofreciendo una resistencia a la tracción mínima de 160 MPa (23,2 ksi) y un límite elástico de 110 MPa (16,0 ksi). El T6 implica solubilizado previo y envejecimiento artificial, alcanzando 215 MPa (31,2 ksi) de tracción y 170 MPa (24,7 ksi) de límite elástico, con un incremento significativo de la dureza.

## Fuentes consultadas

- **azom.com**: https://www.azom.com/article.aspx?ArticleID=2812
- **engineeringtoolbox.com**: https://www.engineeringtoolbox.com/properties-aluminum-pipe-d_1340.html
- **steelnumber.com**: https://www.steelnumber.com/en/steel_alloy_composition_eu.php?name_id=1152
